Repository: yingfengcheng8/scrapy

File: csdb/data/adsorption.csv (part 3 of 6)
formula,name,category,information,Reference,Hydrogen_storage,optimum_Hydrogen_storage,method,image
MgNi � 5 wt% NiP,MgNi � 5 wt% NiP,,,"1. J. Alloys Compd. 2009, 474, 279-282.","Room temperature, 312.9 mAh/g",,Chemical reduction + Ball milling,['http://www.hydrsm.csdb.cn/chuqing/00398g1.png']
MgNi,MgNi,,,"1. J. Alloys Compd. 2009, 474, 279-282.","Room temperature, 432 mAh/g",,Ball milling,['http://www.hydrsm.csdb.cn/chuqing/00397g1.png']
La0.65Ce0.15Mg0.2Ni3.5,La0.65Ce0.15Mg0.2Ni3.5,,"(La, Mg)2Ni7, P63/mmc (194) a = 5.05701 ?, c = 24.0532 ? LaNi5, P6/mmm (191) a = 5.03139 ?, c = 4.01921 ? LaMgNi4, F-43m (216) a = 7.18004 ?","1. Int. J. hydrogen energy 2009, 34, 3395-3403.","298K, 319.2 mAh/g 333K, 263.4 mAh/g",,Melting,['http://www.hydrsm.csdb.cn/chuqing/00395g1.png']
La0.6Ce0.2Mg0.2Ni3.5,La0.6Ce0.2Mg0.2Ni3.5,,"(La, Mg)2Ni7, P63/mmc (194) a = 5.04719 ?, c = 24.0905 ? LaNi5, P6/mmm (191) a = 5.02811 ?, c = 4.01080 ? LaMgNi4, F-43m (216) a = 7.16699 ?","1. Int. J. hydrogen energy 2009, 34, 3395-3403.","298K, 303.9 mAh/g 333K, 228.5 mAh/g",,Melting,['http://www.hydrsm.csdb.cn/chuqing/00396g1.png']
La0.7Ce0.1Mg0.2Ni3.5,La0.7Ce0.1Mg0.2Ni3.5,,"(La, Mg)2Ni7, P63/mmc (194) a = 5.05927 ?, c = 24.1600 ? LaNi5, P6/mmm (191) a = 5.03945 ?, c = 4.02858 ? LaMgNi4, F-43m (216) a = 7.19812 ?","1. Int. J. hydrogen energy 2009, 34, 3395-3403.","298K, 358.4 mAh/g 333K, 301.4 mAh/g",,Melting,['http://www.hydrsm.csdb.cn/chuqing/00394g1.png']
La0.45Pr0.20Nd0.12Mg0.23Ni3.4Al0.1,La0.45Pr0.20Nd0.12Mg0.23Ni3.4Al0.1,,"(La,Mg)2(Ni,Al)7 a = 5.0242 ?, c = 36.1662 ? (La,Mg)(Ni,Al)3 a = 5.0355 ?, c = 23.9657 ? (La,Mg)2Ni4 a = 7.0927 ? La(Ni,Al)5 a = 5.0150 ?, c = 4.0355 ?","1. J. Rare Earths 2009, 27, 244-249.","313K, 2 MPa, 1.25 wt%.",1.25,Melting,['http://www.hydrsm.csdb.cn/chuqing/00410g1.png']
MmNi4.5Cr0.5,MmNi4.5Cr0.5,,"LaNi5 hexagonal a = 0.5013 ?, c = 0.4030 ?","1. J. Alloys Compd. 2009, 471, 78-82.","273K, 2 MPa, 6.35 (H/M)",,Melting,"['http://www.hydrsm.csdb.cn/chuqing/00420g1.png', 'http://www.hydrsm.csdb.cn/chuqing/00420g2.png']"
TiCr1.2(FeV)0.6,TiCr1.2(FeV)0.6,,BCC cubic (Im3m) a = 3.0132 ?,"1. J. Alloys Compd. 2009, 472, 247-251.","318K, 3 MPa, 1.65 wt%",1.65,Melting,"['http://www.hydrsm.csdb.cn/chuqing/00419g1.png', 'http://www.hydrsm.csdb.cn/chuqing/00419g2.png']"
Ti0.10Zr0.15V0.35Cr0.10Ni0.30 + 10 % La0.85Mg0.25Ni4.5Co0.35Al0.15,Ti0.10Zr0.15V0.35Cr0.10Ni0.30 + 10 % La0.85Mg0.25Ni4.5Co0.35Al0.15,,"BCC cubic (Im3m) a = 2.971 ? C14 Laves phase hexagonal (P63/mmc) a = 4.930 ?, c = 8.077 ?","1. Int. J. hydrogen energy 2009, 34, 2646-2653.","303K, 1 atm, 1.38 wt%, 345 mAh/g",1.38,Melting + ball milling,['http://www.hydrsm.csdb.cn/chuqing/00431g1.png']
Ti0.10Zr0.15V0.35Cr0.10Ni0.30 + 5 % La0.85Mg0.25Ni4.5Co0.35Al0.15,Ti0.10Zr0.15V0.35Cr0.10Ni0.30 + 5 % La0.85Mg0.25Ni4.5Co0.35Al0.15,,"BCC cubic (Im3m) a = 2.974 ? C14 Laves phase hexagonal (P63/mmc) a = 4.943 ?, c = 8.069 ?","1. Int. J. hydrogen energy 2009, 34, 2646-2653.","303K, 1 atm, 1.61 wt%, 361.8 mAh/g",1.61,Melting + ball milling,['http://www.hydrsm.csdb.cn/chuqing/00430g1.png']
Ti21Zr12.5V14Ni21.45Cr10Mn21Sn0.05,Ti21Zr12.5V14Ni21.45Cr10Mn21Sn0.05,,"C14 Laves phase hexagonal (P63/mmc) a = 4.942 ?, c = 8.077 ?","1. J. Alloys. Compd. 2009, 469, 406-416.","303K, 1.63 wt%.",1.63,Arc Melting,['http://www.hydrsm.csdb.cn/chuqing/00440g1.png']
Ti21Zr12.5V14Ni21.45Cr10Mn21Sn0.05,Ti21Zr12.5V14Ni21.45Cr10Mn21Sn0.05,,"C14 Laves phase hexagonal (P63/mmc) a = 4.938 ?, c = 8.061 ?","1. J. Alloys. Compd. 2009, 469, 406-416.","303K, 1.65 wt%.",1.65,Induction Melting,['http://www.hydrsm.csdb.cn/chuqing/00439g1.png']
La0.8Mg0.2Ni0.8Mn0.1Co0.5Al0.1�30 wt.% Co-C,La0.8Mg0.2Ni0.8Mn0.1Co0.5Al0.1�30 wt.% Co-C,,,"1. J. Alloys Compd. 2009, 467 L16-L20.","298 K, 414 mAh/g",,Ball milling,[]
La0.8Mg0.2Ni0.8Mn0.1Co0.5Al0.1�50 wt.% Co-C,La0.8Mg0.2Ni0.8Mn0.1Co0.5Al0.1�50 wt.% Co-C,,,"1. J. Alloys Compd. 2009, 467 L16-L20.","298 K, 407 mAh/g",,Ball milling,['http://www.hydrsm.csdb.cn/chuqing/00479g1.png']
Co-C,Co-C,,,"1. J. Alloys Compd. 2009, 467 L16-L20.","298 K, 277 mAh/g",,Ball milling,['http://www.hydrsm.csdb.cn/chuqing/00478g1.png']
La0.8Mg0.2Ni0.8Mn0.1Co0.5Al0.1,La0.8Mg0.2Ni0.8Mn0.1Co0.5Al0.1,,,"1. J. Alloys Compd. 2009, 467 L16-L20.","298 K, 363 mAh/g",,melting,['http://www.hydrsm.csdb.cn/chuqing/00477g1.png']
Ti0.32Cr0.38V0.25Al0.05,Ti0.32Cr0.38V0.25Al0.05,,BCC cubic (Im3m) a = 3.067 ?,"1. Int. J. hydrogen energy 2009, 34, 1463-1467.","293K, 10 MPa, 2.35 wt%",2.35,Melting,"['http://www.hydrsm.csdb.cn/chuqing/00474g1.png', 'http://www.hydrsm.csdb.cn/chuqing/00474g2.png']"
La0.67Ce0.19Nd0.08Pr0.06Ni5,La0.67Ce0.19Nd0.08Pr0.06Ni5,,"LaNi5 P6/mmm (191) a = 4.975 ?, c = 3.976 ?","1. Int. J. hydrogen energy 2009, 34, 2062-2068.","298 K, 4 MPa, 0.8 wt%",0.8,Low energy mechanical alloying,['http://www.hydrsm.csdb.cn/chuqing/00476g1.png']
CaLi2,CaLi2,,"C14 Laves phase (P63/mmc) a = 6.2622(3) ?, c = 10.2166 ?","1. Int. J. hydrogen energy 2009, 34, 1472-1475.","273-393K, 7 MPa, 6.8-7.1 wt%",7.1,Melting,['http://www.hydrsm.csdb.cn/chuqing/00475g1.png']
Ti0.32Cr0.38V0.25Al0.05,Ti0.32Cr0.38V0.25Al0.05,,BCC cubic (Im3m) a = 3.056 ?,"1. Int. J. hydrogen energy 2009, 34, 1463-1467.","293K, 10 MPa, 3.15 wt%",3.15,Melting,['http://www.hydrsm.csdb.cn/chuqing/00473g1.png']
La0.4Nd0.4Mg0.2Ni3.1Co0.25Al0.15,La0.4Nd0.4Mg0.2Ni3.1Co0.25Al0.15,,"(La,Mg)2Ni7 P63/mmc (194) a = 5.013 ?, c = 24.468 ? LaNi5 P6/mmm (191) a = 5.002 ?, c = 3.998 ? LaMgNi4 F-43m (216) a = 7.008 ?","1. Int. J. hydrogen energy 2009, 34, 2661-2669.","303K, 329.1 mAh/g 233K, 153.9 mAh/g",,Melting,['http://www.hydrsm.csdb.cn/chuqing/00437g1.png']
Ti21Zr12.5V14Ni21.5Cr10Mn21,Ti21Zr12.5V14Ni21.5Cr10Mn21,,"C14 Laves phase hexagonal (P63/mmc) a = 4.941 ?, c = 8.068 ?","1. J. Alloys. Compd. 2009, 469, 406-416.","303K, 1.71 wt%.",1.71,Induction Melting,['http://www.hydrsm.csdb.cn/chuqing/00438g1.png']
Ti0.32Cr0.42V0.25Al0.01,Ti0.32Cr0.42V0.25Al0.01,,BCC cubic (Im3m) a = 3.046 ?,"1. Int. J. hydrogen energy 2009, 34, 1463-1467.","293K, 10 MPa, 3.5 wt%",3.5,Melting,"['http://www.hydrsm.csdb.cn/chuqing/00471g1.png', 'http://www.hydrsm.csdb.cn/chuqing/00471g2.png']"
Ti0.32Cr0.40V0.25Al0.03,Ti0.32Cr0.40V0.25Al0.03,,BCC cubic (Im3m) a = 3.0525 ?,"1. Int. J. hydrogen energy 2009, 34, 1463-1467.","293K, 10 MPa, 3.4 wt%",3.4,Melting,"['http://www.hydrsm.csdb.cn/chuqing/00472g1.png', 'http://www.hydrsm.csdb.cn/chuqing/00472g2.png']"
La0.6Nd0.2Mg0.2Ni3.1Co0.25Al0.15,La0.6Nd0.2Mg0.2Ni3.1Co0.25Al0.15,,"(La,Mg)2Ni7 P63/mmc (194) a = 5.033 ?, c = 24.529 ? LaNi5 P6/mmm (191) a = 5.028 ?, c = 4.017 ? LaMgNi4 F-43m (216) a = 7.148 ?","1. Int. J. hydrogen energy 2009, 34, 2661-2669.","303K, 365.2 mAh/g 233K, 179.5 mAh/g",,Melting,['http://www.hydrsm.csdb.cn/chuqing/00435g1.png']
La0.5Nd0.3Mg0.2Ni3.1Co0.25Al0.15,La0.5Nd0.3Mg0.2Ni3.1Co0.25Al0.15,,"(La,Mg)2Ni7 P63/mmc (194) a = 5.021 ?, c = 24.492 ? LaNi5 P6/mmm (191) a = 5.012 ?, c = 4.005 ? LaMgNi4 F-43m (216) a = 7.115 ?","1. Int. J. hydrogen energy 2009, 34, 2661-2669.","303K, 340.6 mAh/g 233K, 162.6 mAh/g",,Melting,['http://www.hydrsm.csdb.cn/chuqing/00436g1.png']
La0.7Nd0.1Mg0.2Ni3.1Co0.25Al0.15,La0.7Nd0.1Mg0.2Ni3.1Co0.25Al0.15,,"(La,Mg)2Ni7 P63/mmc (194) a = 5.043 ?, c = 24.573 ? LaNi5 P6/mmm (191) a = 5.039 ?, c = 4.025 ? LaMgNi4 F-43m (216) a = 7.172 ?","1. Int. J. hydrogen energy 2009, 34, 2661-2669.","303K, 378.5 mAh/g 233K, 201.4 mAh/g",,Melting,['http://www.hydrsm.csdb.cn/chuqing/00434g1.png']
La0.8-xNdxMg0.2Ni3.1Co0.25Al0.15,La0.8-xNdxMg0.2Ni3.1Co0.25Al0.15,,"(La,Mg)2Ni7 P63/mmc (194) a = 5.057 ?, c = 24.615 ? LaNi5 P6/mmm (191) a = 5.052 ?, c = 4.034 ? LaMgNi4 F-43m (216) a = 7.212 ?","1. Int. J. hydrogen energy 2009, 34, 2661-2669.","303K, 394.7 mAh/g 233K, 188.5 mAh/g",,Melting,['http://www.hydrsm.csdb.cn/chuqing/00433g1.png']
Aligned CNTs + LaMg12朜i,Aligned CNTs + LaMg12朜i,,,"1. Int. J. hydrogen energy 2009, 34, 1444-1449.","Room temperature, 820 mAh/g",,Ball-milled for 12 h,[]
Ti0.32Cr0.425V0.25Al0.005,Ti0.32Cr0.425V0.25Al0.005,,BCC cubic (Im3m) a = 3.045 ?,"1. Int. J. hydrogen energy 2009, 34, 1463-1467.","293K, 10 MPa, 3.6 wt%",3.6,Melting,['http://www.hydrsm.csdb.cn/chuqing/00470g1.png']
Ti0.10Zr0.15V0.35Cr0.10Ni0.30 + 20 % La0.85Mg0.25Ni4.5Co0.35Al0.15,Ti0.10Zr0.15V0.35Cr0.10Ni0.30 + 20 % La0.85Mg0.25Ni4.5Co0.35Al0.15,,"BCC cubic (Im3m) a = 2.950 ? C14 Laves phase hexagonal (P63/mmc) a = 4.886 ?, c = 7.971 ?","1. Int. J. hydrogen energy 2009, 34, 2646-2653.","303K, 1 atm, 1.08 wt%, 235.8 mAh/g",1.08,Melting + ball milling,['http://www.hydrsm.csdb.cn/chuqing/00432g1.png']
Ti0.32Cr0.43V0.25,Ti0.32Cr0.43V0.25,,BCC cubic (Im3m) a = 3.039 ?,"1. Int. J. hydrogen energy 2009, 34, 1463-1467.","293K, 10 MPa, 3.8 wt%",3.8,Melting,['http://www.hydrsm.csdb.cn/chuqing/00469g1.png']
Aligned CNTs + LaMg12朜i,Aligned CNTs + LaMg12朜i,,,"1. Int. J. hydrogen energy 2009, 34, 1444-1449.","Room temperature, 999.8 mAh/g",,Ball-milled for 1 h,[]
S.MWNTs-2040,S.MWNTs-2040,,,"1. Int. J. hydrogen energy, 2009, 34, 1437-1443.","room temperature,302 mAh/g",,ball-milled for 12 h,[]
S.CNTs-1020 + LaMg12朜i,S.CNTs-1020 + LaMg12朜i,,,"1. Int. J. hydrogen energy 2009, 34, 1444-1449.","Room temperature, 820 mAh/g",,Ball-milled for 12 h,[]
S.CNTs-1020 + LaMg12朜i,S.CNTs-1020 + LaMg12朜i,,,"1. Int. J. hydrogen energy 2009, 34, 1444-1449.","Room temperature, 998 mAh/g",,Ball-milled for 1 h,[]
Ti0.10Zr0.15V0.35Cr0.10Ni0.30 + 1 % La0.85Mg0.25Ni4.5Co0.35Al0.15,Ti0.10Zr0.15V0.35Cr0.10Ni0.30 + 1 % La0.85Mg0.25Ni4.5Co0.35Al0.15,,"BCC cubic (Im3m) a = 2.973 ? C14 Laves phase hexagonal (P63/mmc) a = 4.959 ?, c = 8.086 ?","1. Int. J. hydrogen energy 2009, 34, 2646-2653.","303K, 1 atm, 1.58 wt%, 350 mAh/g",1.58,Melting + ball milling,['http://www.hydrsm.csdb.cn/chuqing/00429g1.png']
S.MWNTs-2040,S.MWNTs-2040,,,"1. Int. J. hydrogen energy, 2009, 34, 1437-1443.","room temperature,125 mAh/g",,purchased,[]
(LaPrNdZr)0.83Mg0.17(NiCoAlMn)3.3,(LaPrNdZr)0.83Mg0.17(NiCoAlMn)3.3,,"Ce2Ni7-type a = 5.027 ?, c = 24.429 ? CaCu5-type a = 4.998 ?, c = 4.019 ? Ce5Co19-type a = 5.022 ?, c = 48.764 ?","1. J. Alloys Compd. 2009, 471, 371-377.","303K, 1 atm, 1.36 wt%",1.36,Melting + annealing at 1198K,['http://www.hydrsm.csdb.cn/chuqing/00424g1.png']
(LaPrNdZr)0.83Mg0.17(NiCoAlMn)3.3,(LaPrNdZr)0.83Mg0.17(NiCoAlMn)3.3,,"Ce2Ni7-type a = 5.031 ?, c = 24.474 ? CaCu5-type a = 5.003 ?, c = 4.023 ? Ce5Co19-type a = 5.018 ?, c = 48.684 ? CeNi3-type a = 5.063 ?, c = 16.48 ?","1. J. Alloys Compd. 2009, 471, 371-377.","303K, 1 atm, 1.24 wt%",1.24,Melting + annealing at 1248K,['http://www.hydrsm.csdb.cn/chuqing/00426g1.png']
(LaPrNdZr)0.83Mg0.17(NiCoAlMn)3.3,(LaPrNdZr)0.83Mg0.17(NiCoAlMn)3.3,,"Ce2Ni7-type a = 5.033 ?, c = 24.461 ? CaCu5-type a = 5.001 ?, c = 4.018 ? Ce5Co19-type a = 5.019 ?, c = 48.640 ? CeNi3-type a = 5.069 ?, c = 16.444 ?","1. J. Alloys Compd. 2009, 471, 371-377.","303K, 1 atm, 1.15 wt%",1.15,Melting + annealing at 1273K,['http://www.hydrsm.csdb.cn/chuqing/00427g1.png']
(LaPrNdZr)0.83Mg0.17(NiCoAlMn)3.3,(LaPrNdZr)0.83Mg0.17(NiCoAlMn)3.3,,"Ce2Ni7-type a = 5.022 ?, c = 24.466 ? Ce5Co19-type a = 5.02 ?, c = 48.671 ? CeNi3-type a = 5.008 ?, c = 16.523 ?","1. J. Alloys Compd. 2009, 471, 371-377.","303K, 1 atm, 1.31 wt%",1.31,Melting + annealing at 1223K,['http://www.hydrsm.csdb.cn/chuqing/00425g1.png']
Ti0.10Zr0.15V0.35Cr0.10Ni0.30 + 0 % La0.85Mg0.25Ni4.5Co0.35Al0.15,Ti0.10Zr0.15V0.35Cr0.10Ni0.30 + 0 % La0.85Mg0.25Ni4.5Co0.35Al0.15,,"BCC cubic (Im3m) a = 2.969 ? C14 Laves phase hexagonal (P63/mmc) a = 4.948 ?, c = 8.093 ?","1. Int. J. hydrogen energy 2009, 34, 2646-2653.","303K, 1 atm, 1.42 wt%, 323.6 mAh/g",1.42,Melting,['http://www.hydrsm.csdb.cn/chuqing/00428g1.png']
Aligned MWNTs,Aligned MWNTs,,,"1. Int. J. hydrogen energy, 2009, 34, 1437-1443.","room temperature,250 mAh/g",,ball-milled for 12 h,[]
(LaPrNdZr)0.83Mg0.17(NiCoAlMn)3.3,(LaPrNdZr)0.83Mg0.17(NiCoAlMn)3.3,,"Ce2Ni7-type a = 5.027 ?, c = 24.43 ? CaCu5-type a = 5.004 ?, c = 4.019 ? Ce5Co19-type a = 5.015 ?, c = 48.709 ?","1. J. Alloys Compd. 2009, 471, 371-377.","303K, 1 atm, 1.32 wt%",1.32,Melting + annealing at 1173K,['http://www.hydrsm.csdb.cn/chuqing/00423g1.png']
MmNi4.5Cr0.4Zr0.1,MmNi4.5Cr0.4Zr0.1,,"LaNi5 hexagonal a = 0.5028 ?, c = 0.4047 ?","1. J. Alloys Compd. 2009, 471, 78-82.","273K, 2 MPa, 4.7 (H/M)",,Melting,"['http://www.hydrsm.csdb.cn/chuqing/00422g1.png', 'http://www.hydrsm.csdb.cn/chuqing/00422g2.png']"
Mg20Ni10,Mg20Ni10,,Mg2Ni phase,"1. Int. J. hydrogen energy 2009, 34, 1429-1436.","Room temperature, 1.5 MPa, 2.85 wt%.",2.85,Melting,['http://www.hydrsm.csdb.cn/chuqing/00449g1.png']
La0.60Ce0.20Mg0.20(NiCoMnAl)3.5,La0.60Ce0.20Mg0.20(NiCoMnAl)3.5,,"LaNi5 P6/mmm (191) a = 5.012 ?, c = 3.986 ? La2Ni7 P63/mmc (194) a = 5.043 ?, c = 24.68 ?","1. Int. J. hydrogen energy 2009, 34, 1399-1404.","298K, 3 MPa, 0.907(H/M).",,Melting,['http://www.hydrsm.csdb.cn/chuqing/00446g1.png']
La0.60Nd0.20Mg0.20(NiCoMnAl)3.5,La0.60Nd0.20Mg0.20(NiCoMnAl)3.5,,"LaNi5 P6/mmm (191) a = 5.017 ?, c = 4.009 ? La2Ni7 P63/mmc (194) a = 5.071 ?, c = 24.55 ?","1. Int. J. hydrogen energy 2009, 34, 1399-1404.","298K, 3 MPa, 0.968(H/M).",,Melting,['http://www.hydrsm.csdb.cn/chuqing/00448g1.png']
Mg20Ni10,Mg20Ni10,,nanocrystalline,"1. Int. J. hydrogen energy 2009, 34, 1429-1436","Room temperature, 1.5 MPa, 3.15 wt% (30m/s).",3.15,Melting + quenched,['http://www.hydrsm.csdb.cn/chuqing/00450g1.png']
MmNi4.5Cr0.45Zr0.05,MmNi4.5Cr0.45Zr0.05,,"LaNi5 hexagonal a = 0.5024 ?, c = 0.4039 ?","1. J. Alloys Compd. 2009, 471, 78-82.","273K, 2 MPa, 5.7 (H/M)",,Melting,"['http://www.hydrsm.csdb.cn/chuqing/00421g1.png', 'http://www.hydrsm.csdb.cn/chuqing/00421g2.png']"
La0.60Pr0.20Mg0.20(NiCoMnAl)3.5,La0.60Pr0.20Mg0.20(NiCoMnAl)3.5,,"LaNi5 P6/mmm (191) a = 5.013 ?, c = 3.994 ? La2Ni7 P63/mmc (194) a = 5.059 ?, c = 24.54 ?","1. Int. J. hydrogen energy 2009, 34, 1399-1404.","298K, 3 MPa, 0.957(H/M).",,Melting,['http://www.hydrsm.csdb.cn/chuqing/00447g1.png']
La0.60La0.20Mg0.20(NiCoMnAl)3.5,La0.60La0.20Mg0.20(NiCoMnAl)3.5,,"LaNi5 P6/mmm (191) a = 5.032 ?, c = 4.015 ? La2Ni7 P63/mmc (194) a = 5.057 ?, c = 24.71 ?","1. Int. J. hydrogen energy 2009, 34, 1399-1404.","298K, 3 MPa, 0.972(H/M).",,Melting,['http://www.hydrsm.csdb.cn/chuqing/00445g1.png']
Ti21Zr12.5V14Ni20.50Cr10Mn21Sn1.00,Ti21Zr12.5V14Ni20.50Cr10Mn21Sn1.00,,"C14 Laves phase hexagonal (P63/mmc) a = 4.952 ?, c = 8.090 ?","1. J. Alloys. Compd. 2009, 469, 406-416.","303K, 1.69 wt%.",1.69,Induction Melting,['http://www.hydrsm.csdb.cn/chuqing/00444g1.png']
S.MWNTs-1020,S.MWNTs-1020,,,"1. Int. J. hydrogen energy, 2009, 34, 1437-1443.","room temperature,245 mAh/g",,ball-milled for 12 h,[]
Aligned MWNTs,Aligned MWNTs,,,"1. Int. J. hydrogen energy, 2009, 34, 1437-1443.","room temperature,125 mAh/g",,purchased,[]
S.MWNTs-1020,S.MWNTs-1020,,,"1. Int. J. hydrogen energy, 2009, 34, 1437-1443.","room temperature,125 mAh/g",,purchased,[]
Ti21Zr12.5V14Ni21.40Cr10Mn21Sn0.10,Ti21Zr12.5V14Ni21.40Cr10Mn21Sn0.10,,"C14 Laves phase hexagonal (P63/mmc) a = 4.933 ?, c = 8.058 ?","1. J. Alloys. Compd. 2009, 469, 406-416.","303K, 1.61 wt%.",1.61,Induction Melting,['http://www.hydrsm.csdb.cn/chuqing/00441g1.png']
Ti21Zr12.5V14Ni21.10Cr10Mn21Sn0.40,Ti21Zr12.5V14Ni21.10Cr10Mn21Sn0.40,,"C14 Laves phase hexagonal (P63/mmc) a = 4.947 ?, c = 8.087 ?","1. J. Alloys. Compd. 2009, 469, 406-416.","303K, 1.69 wt%.",1.69,Induction Melting,['http://www.hydrsm.csdb.cn/chuqing/00443g1.png']
Ti21Zr12.5V14Ni21.30Cr10Mn21Sn0.20,Ti21Zr12.5V14Ni21.30Cr10Mn21Sn0.20,,"C14 Laves phase hexagonal (P63/mmc) a = 4.945 ?, c = 8.081 ?","1. J. Alloys. Compd. 2009, 469, 406-416.","303K, 1.63 wt%.",1.63,Induction Melting,['http://www.hydrsm.csdb.cn/chuqing/00442g1.png']
S.MWNTs-5,S.MWNTs-5,,,"1. Int. J. hydrogen energy, 2009, 34, 1437-1443.","room temperature,741.1 mAh/g",,ball-milled for 12 h,[]
S.MWNTs-5,S.MWNTs-5,,,"1. Int. J. hydrogen energy, 2009, 34, 1437-1443.","room temperature,172.9 mAh/g",,purchased,[]
Mg14La6Ni10,Mg14La6Ni10,,amorphous matrix,"1. Int. J. hydrogen energy 2009, 34, 1429-1436.","Room temperature, 1.5 MPa, 1.45 wt% (30m/s).",1.45,Melting + quenched,['http://www.hydrsm.csdb.cn/chuqing/00456g1.png']
Mg14La6Ni10,Mg14La6Ni10,,"(La,Mg)Ni3 LaMg3 Mg2Ni La2Mg17","1. Int. J. hydrogen energy 2009, 34, 1429-1436.","Room temperature, 1.5 MPa, 2.85 wt%.",2.85,Melting,['http://www.hydrsm.csdb.cn/chuqing/00455g1.png']
Mg16La4Ni10,Mg16La4Ni10,,"(La,Mg)Ni3 LaMg3 Mg2Ni La2Mg17","1. Int. J. hydrogen energy 2009, 34, 1429-1436.","Room temperature, 1.5 MPa, 2.8 wt%.",2.8,Melting,['http://www.hydrsm.csdb.cn/chuqing/00453g1.png']
Mg16La4Ni10,Mg16La4Ni10,,amorphous matrix nanocrystalline,"1. Int. J. hydrogen energy 2009, 34, 1429-1436.","Room temperature, 1.5 MPa, 2.85 wt% (30m/s).",2.85,Melting + quenched,['http://www.hydrsm.csdb.cn/chuqing/00454g1.png']
Mg18La2Ni10,Mg18La2Ni10,,Mg2Ni La2Mg17 LaMg3,"1. Int. J. hydrogen energy 2009, 34, 1429-1436.","Room temperature, 1.5 MPa, 2.5 wt%.",2.5,Melting,['http://www.hydrsm.csdb.cn/chuqing/00451g1.png']
Mg18La2Ni10,Mg18La2Ni10,,amorphous matrix nanocrystalline,"1. Int. J. hydrogen energy 2009, 34, 1429-1436","Room temperature, 1.5 MPa, 3.12 wt% (30m/s).",3.12,Melting + quenched,['http://www.hydrsm.csdb.cn/chuqing/00452g1.png']
TiCr1.2(FeV)0.5,TiCr1.2(FeV)0.5,,BCC cubic (Im3m) a = 3.0444 ?,"1. J. Alloys Compd. 2009, 472, 247-251.","318K, 3 MPa, 1.96 wt%",1.96,Melting,"['http://www.hydrsm.csdb.cn/chuqing/00418g1.png', 'http://www.hydrsm.csdb.cn/chuqing/00418g2.png']"
TiCr1.2(FeV)0.4,TiCr1.2(FeV)0.4,,BCC cubic (Im3m) a = 3.0475 ?,"1. J. Alloys Compd. 2009, 472, 247-251.","318K, 3 MPa, 2.79 wt%",2.79,Melting,"['http://www.hydrsm.csdb.cn/chuqing/00417g1.png', 'http://www.hydrsm.csdb.cn/chuqing/00417g2.png']"
La0.80Mg0.20Ni2.85Al0.11Fe0.53,La0.80Mg0.20Ni2.85Al0.11Fe0.53,,"LaNi5 hexagonal a = 5.030 ?, c = 3.988 ? LaNi3 orthorhombic a = 5.090 ?, c = 24.98 ?","1. J. Rare Earths 2009, 27, 250-254.","Room temperature, 326 mAh/g",,Melting,['http://www.hydrsm.csdb.cn/chuqing/00416g1.png']
La0.80Mg0.20Ni2.85Al0.11Cr0.53,La0.80Mg0.20Ni2.85Al0.11Cr0.53,,"LaNi5 hexagonal a = 5.007 ?, c = 3.984 ? LaNi3 orthorhombic a = 5.075 ?, c = 25.05 ?","1. J. Rare Earths 2009, 27, 250-254.","Room temperature, 240 mAh/g",,Melting,['http://www.hydrsm.csdb.cn/chuqing/00414g1.png']
La0.80Mg0.20Ni2.85Al0.11Cu0.53,La0.80Mg0.20Ni2.85Al0.11Cu0.53,,"LaNi5 hexagonal a = 5.046 ?, c = 4.001 ? LaNi3 orthorhombic a = 5.090 ?, c = 25.00 ?","1. J. Rare Earths 2009, 27, 250-254.","Room temperature, 287 mAh/g",,Melting,['http://www.hydrsm.csdb.cn/chuqing/00415g1.png']
La0.80Mg0.20Ni2.85Al0.11Ni0.53,La0.80Mg0.20Ni2.85Al0.11Ni0.53,,"LaNi5 hexagonal a = 5.017 ?, c = 0.3981 ? LaNi3 orthorhombic a = 0.5084 ?, c = 2.497 ?","1. J. Rare Earths 2009, 27, 250-254","Room temperature, 362 mAh/g",,Melting,['http://www.hydrsm.csdb.cn/chuqing/00412g1.png']
La0.80Mg0.20Ni2.85Al0.11Si0.53,La0.80Mg0.20Ni2.85Al0.11Si0.53,,"LaNi5 hexagonal a = 0.5008 ?, c = 3.980 ? LaNi3 orthorhombic a = 5.074 ?, c = 24.96 ?","1. J. Rare Earths 2009, 27, 250-254.","Room temperature, 215 mAh/g",,Melting,['http://www.hydrsm.csdb.cn/chuqing/00413g1.png']
La0.50Pr0.15Nd0.12Mg0.23Ni3.4Al0.1,La0.50Pr0.15Nd0.12Mg0.23Ni3.4Al0.1,,"(La,Mg)2(Ni,Al)7 a = 5.0289 ?, c = 35.7797 ? (La,Mg)(Ni,Al)3 a = 5.0417 ?, c = 23.7032 ? (La,Mg)2Ni4 a = 7.0905 ? La(Ni,Al)5 a = 5.0164 ?, c = 4.0045 ?","1. J. Rare Earths 2009, 27, 244-249.","313K, 2 MPa, 1.3 wt%.",1.3,Melting,['http://www.hydrsm.csdb.cn/chuqing/00411g1.png']
La0.65Nd0.12Mg0.23Ni3.4Al0.1,La0.65Nd0.12Mg0.23Ni3.4Al0.1,,"(La,Mg)2(Ni,Al)7 a = 5.0441 ?, c = 36.2153 ? (La,Mg)2Ni4 a = 7.1208 ? La(Ni,Al)5 a = 5.0347 ?, c = 4.0434 ?","1. J. Rare Earths 2009, 27, 244-249.","313K, 2 MPa, 1.35 wt%.",1.35,Melting,['http://www.hydrsm.csdb.cn/chuqing/00408g1.png']
La0.55Pr0.1Nd0.12Mg0.23Ni3.4Al0.1,La0.55Pr0.1Nd0.12Mg0.23Ni3.4Al0.1,,"(La,Mg)2(Ni,Al)7 a = 5.0288 ?, c = 36.0305 ? (La,Mg)2Ni4 a = 7.0974 ? La(Ni,Al)5 a = 5.0194 ?, c = 4.0230 ?","1. J. Rare Earths 2009, 27, 244-249.","313K, 2 MPa, 1.365 wt%.",1.365,Melting,['http://www.hydrsm.csdb.cn/chuqing/00409g1.png']
Ti0.54Zr0.48Ni0.98,Ti0.54Zr0.48Ni0.98,,,"1. Electrochim. Acta 2009, 54, 2781-2789.","Room temperature, 326 mAh/g",,Melting,[]
Ti0.66Zr0.36Ni0.98,Ti0.66Zr0.36Ni0.98,,,"1. Electrochim. Acta 2009, 54, 2781-2789.","Room temperature, 335 mAh/g",,Melting,[]
Ti0.78Zr0.24Ni0.98,Ti0.78Zr0.24Ni0.98,,,"1. Electrochim. Acta 2009, 54, 2781-2789.","Room temperature, 369 mAh/g",,Melting,[]
Ti1.02Ni0.98,Ti1.02Ni0.98,,,"1. Electrochim. Acta 2009, 54, 2781-2789.","Room temperature, 150 mAh/g",,Melting,['http://www.hydrsm.csdb.cn/chuqing/00403g1.png']
Ti0.90Zr0.12Ni0.98,Ti0.90Zr0.12Ni0.98,,,"1. Electrochim. Acta 2009, 54, 2781-2789.","Room temperature, 373 mAh/g",,Melting,['http://www.hydrsm.csdb.cn/chuqing/00404g1.png']
Ca3Mg2Ni13,Ca3Mg2Ni13,,"Er2Co7 R-3m (No. 166) a = 4.9783(2) ?, c = 36.180(2) ?","1. Acta Mater. 2009, 57, 2002-2009.","298K, 3 MPa, 1.90 wt%",1.9,Melting,['http://www.hydrsm.csdb.cn/chuqing/00402g1.png']
Ca3MgNi14,Ca3MgNi14,,"Er2Co7 R-3m (No. 166) a = 4.9702(2) ?, c = 35.811(1) ?","1. Acta Mater. 2009, 57, 2002-2009.","298K, 3 MPa, 1.82 wt%",1.82,Melting,['http://www.hydrsm.csdb.cn/chuqing/00401g1.png']
La0.75Ce0.05Mg0.2Ni3.5 (x = 0.00�0.20),La0.75Ce0.05Mg0.2Ni3.5 (x = 0.00�0.20),,"(La, Mg)2Ni7, P63/mmc (194) a = 5.06819 ?, c = 24.2897 ? LaNi5, P6/mmm (191) a = 5.04300 ?, c = 4.01141 ? LaMgNi4, F-43m (216) a = 7.20961 ?","1. Int. J. hydrogen energy 2009, 34, 3395-3403.","298K, 380.7 mAh/g 333K, 328.7 mAh/g",,Melting,['http://www.hydrsm.csdb.cn/chuqing/00393g1.png']
La0.8Mg0.2Ni3.5,La0.8Mg0.2Ni3.5,,"(La, Mg)2Ni7, P63/mmc (194) a = 5.07318 ?, c = 24.3107 ? LaNi5, P6/mmm (191) a = 5.04465 ?, c = 4.01729 ? LaMgNi4, F-43m (216) a = 7.23184 ?","1. Int. J. hydrogen energy 2009, 34, 3395-3403.","298K, 390.5 mAh/g 333K, 362.1 mAh/g",,Melting,['http://www.hydrsm.csdb.cn/chuqing/00392g1.png']
MmNi3.25Al0.35Mn0.25Co0.66 + Ni-P,MmNi3.25Al0.35Mn0.25Co0.66 + Ni-P,,"LaNi5 hexagonal a = 4.9949 ?, c = 4.0703 ?","1. J. Alloys Compd. 2009, 476, 664-671.","Room temperature, 255 mAh/g",,Melting?+ Coated,['http://www.hydrsm.csdb.cn/chuqing/00389g1.png']
MmNi3.25Al0.35Mn0.25Co0.66 + Co-P,MmNi3.25Al0.35Mn0.25Co0.66 + Co-P,,"LaNi5 hexagonal a = 5.0068 ?, c = 4.0747 ?","1. J. Alloys Compd. 2009, 476, 664-671.","Room temperature, 242 mAh/g",,Melting?+ Coated,['http://www.hydrsm.csdb.cn/chuqing/00391g1.png']
MmNi3.25Al0.35Mn0.25Co0.66,MmNi3.25Al0.35Mn0.25Co0.66,,"LaNi5 hexagonal a = 5.0107 ?, c = 4.0780 ?","1. J. Alloys Compd. 2009, 476, 664-671.","Room temperature, 235 mAh/g",,Melting,"['http://www.hydrsm.csdb.cn/chuqing/00388g1.png', 'http://www.hydrsm.csdb.cn/chuqing/00388g2.png']"
La0.7Mg0.3Ni3.6(Al0.5Mo0.5)0.4,La0.7Mg0.3Ni3.6(Al0.5Mo0.5)0.4,,"La(La, Mg)2Ni9 rhombohedral a = 5.061 ?, c = 24.494 ? (La, Mg)2Ni7 hexagonal a = 5.130 ?, c = 24.581 ? LaNi5 hexagonal a = 5.095 ?, c = 4.059 ? LaNi, a = 3.885 ?, b = 10.882 ?, c = 4.513 ? LaNi2, a = 7.308 ?","1. J. Alloys Compd. 2009, 476, 874-877.","298K, 1 MPa, 0.905 wt%.",0.905,Melting,['http://www.hydrsm.csdb.cn/chuqing/00386g1.png']
La0.7Mg0.3Ni3.2(Al0.5Mo0.5)0.8,La0.7Mg0.3Ni3.2(Al0.5Mo0.5)0.8,,"La(La, Mg)2Ni9 rhombohedral a = 5.142 ?, c = 24.797 ? (La, Mg)2Ni7 hexagonal a = 5.135 ?, c = 24.589 ? LaNi5 hexagonal a = 5.114 ?, c = 4.092 ? LaNi, a = 3.887 ?, b = 10.891 ?, c = 4.512 ? LaNi2, a = 7.320 ?","1. J. Alloys Compd. 2009, 476, 874-877.","298K, 1 MPa, 0.895 wt%.",0.895,Melting,[]
Ti0.32Mn0.22Cr0.1V0.28Ni0.2,Ti0.32Mn0.22Cr0.1V0.28Ni0.2,,"BCC phase, a = 0.29731 ? Laves phase, a = 0.48947 ?, c = 0.79782 ?","1. J. Alloys Compd. 2009, 476, 787-790.","313K, 30 bar, 1.6 wt%.",1.6,Melting,['http://www.hydrsm.csdb.cn/chuqing/00384g1.png']
Ti0.32Mn0.22Cr0.1V0.28Ni0.15,Ti0.32Mn0.22Cr0.1V0.28Ni0.15,,"BCC phase, a = 0.30015 ? Laves phase, a = 0.49137 ?, c = 0.80020 ?","1. J. Alloys Compd. 2009, 476, 787-790.","313K, 30 bar, 1.7 wt%.",1.7,Melting,['http://www.hydrsm.csdb.cn/chuqing/00383g1.png']
La0.7Mg0.3Ni4.0,La0.7Mg0.3Ni4.0,,"La(La, Mg)2Ni9 rhombohedral a = 5.006 ?, c = 24.175 ? (La, Mg)2Ni7 hexagonal a = 5.126 ?, c = 24.574 ? LaNi5 hexagonal a = 5.081 ?, c = 4.038 ? LaNi, a = 3.883 ?, b = 10.871 ?, c = 4.511 ? LaNi2, a = 7.294 ?","1. J. Alloys Compd. 2009, 476, 874-877.","298K, 1 MPa, 0.835 wt%.",0.835,Melting,[]
Ti0.32Mn0.22Cr0.1V0.28Ni0.05,Ti0.32Mn0.22Cr0.1V0.28Ni0.05,,"BCC phase, a = 0.30164 ? Laves phase, a = 0.49264 ?, c = 0.80302 ?","1. J. Alloys Compd. 2009, 476, 787-790.","313K, 30 bar, 2.23 wt%.",2.23,Melting,['http://www.hydrsm.csdb.cn/chuqing/00382g1.png']
Ti0.32Mn0.22Cr0.1V0.28,Ti0.32Mn0.22Cr0.1V0.28,,"BCC phase, a = 0.30403 ?","1. J. Alloys Compd. 2009, 476, 787-790.","313K, 30 bar, 3.36 wt%.",3.36,Melting,['http://www.hydrsm.csdb.cn/chuqing/00381g1.png']
Ti12Zr21.5V10Ni36.2Cr4.5Mn13.6Sn0.3Co2Al0.4,Ti12Zr21.5V10Ni36.2Cr4.5Mn13.6Sn0.3Co2Al0.4,,"C14 Laves phase hexagonal (P63/mmc) a = 4.975 ?, b = 4.975 ?, c = 8.118 ?","1. J. Alloys Compd. 2009, 476, 774-781.","303K, 1.67 wt%.",1.67,Melting,['http://www.hydrsm.csdb.cn/chuqing/00350g1.png']
MmNi3.5Co0.4Mn0.4Al0.4Fe0.3,MmNi3.5Co0.4Mn0.4Al0.4Fe0.3,,"hexagonal a = 5.029 ?, b = 5.029 ?, c = 4.116 ?","1. J. Alloys Compd. 2009, 476, 92-97.","293K, 10 bar, 1.05 wt%.",1.05,Melting,['http://www.hydrsm.csdb.cn/chuqing/00348g1.png']
Ti12Zr21.5V10Ni39.7Cr1Mn13.6Sn0.3Co2Al0.4,Ti12Zr21.5V10Ni39.7Cr1Mn13.6Sn0.3Co2Al0.4,,"C14 Laves phase hexagonal (P63/mmc) a = 4.969 ?, b = 4.969 ?, c = 8.106 ?","1. J. Alloys Compd. 2009, 476, 774-781.","303K, 1.53 wt%.",1.53,Melting,['http://www.hydrsm.csdb.cn/chuqing/00349g1.png']
MmNi3.6Co0.6Mn0.3Al0.3Fe0.2,MmNi3.6Co0.6Mn0.3Al0.3Fe0.2,,"hexagonal a = 5.019 ?, b = 5.019 ?, c = 4.108 ?","1. J. Alloys Compd. 2009, 476, 92-97.","293K, 10 bar, 1.11 wt%.",1.11,Melting,['http://www.hydrsm.csdb.cn/chuqing/00347g1.png']
MmNi3.8Co0.7Mn0.3Al0.2,MmNi3.8Co0.7Mn0.3Al0.2,,"hexagonal a = 4.983 ?, b = 4.983 ?, c = 4.074 ?","1. J. Alloys Compd. 2009, 476, 92-97.","293K, 10 bar, 1.21 wt%.",1.21,Melting,['http://www.hydrsm.csdb.cn/chuqing/00345g1.png']
MmNi3.9Co0.8Mn0.2Al0.1,MmNi3.9Co0.8Mn0.2Al0.1,,"hexagonal a = 4.951 ?, b = 4.951 ?, c = 4.053 ?","1. J. Alloys Compd. 2009, 476, 92-97.","293K, 10 bar, 1.26 wt%.",1.26,Melting,['http://www.hydrsm.csdb.cn/chuqing/00344g1.png']
MmNi3.7Co0.7Mn0.3Al0.3,MmNi3.7Co0.7Mn0.3Al0.3,,"hexagonal a = 5.015 ?, b = 5.015 ?, c = 4.092 ?","1. J. Alloys Compd. 2009, 476, 92-97.","293K, 10 bar, 1.16 wt%.",1.16,Melting,['http://www.hydrsm.csdb.cn/chuqing/00346g1.png']
MmNi4Al,MmNi4Al,,"hexagonal a = 5.051 ?, b = 5.051 ?, c = 4.057 ?","1. J. Alloys Compd. 2009, 476, 92-97.","293K, 10 bar, 1.30 wt%.",1.3,Melting,['http://www.hydrsm.csdb.cn/chuqing/00343g1.png']
MmNi4.2Al0.8,MmNi4.2Al0.8,,"hexagonal a = 5.036 ?, b = 5.036 ?, c = 4.052 ?","1. J. Alloys Compd. 2009, 476, 92-97.","293K, 10 bar, 1.32 wt%.",1.32,Melting,['http://www.hydrsm.csdb.cn/chuqing/00342g1.png']
Ti12Zr21.5V10Ni36.2Cr3.4Mn13.6Sn0.3Co2Al1.5,Ti12Zr21.5V10Ni36.2Cr3.4Mn13.6Sn0.3Co2Al1.5,,C14 Laves phase hexagonal (P63/mmc),"1. J. Alloys Compd. 2009, 476, 774-781.","303K, 1.63 wt%.",1.63,Melting,[]
Ti12Zr21.5V10Ni38.1Cr8.5Mn9.6Sn0.3,Ti12Zr21.5V10Ni38.1Cr8.5Mn9.6Sn0.3,,C14 Laves phase hexagonal (P63/mmc),"1. J. Alloys Compd. 2009, 476, 774-781.","303K, 1.57 wt%.",1.57,Melting,[]
Ti12Zr21.5V10Ni38.1Cr4.5Mn13.6Sn0.3,Ti12Zr21.5V10Ni38.1Cr4.5Mn13.6Sn0.3,,C14 Laves phase hexagonal (P63/mmc),"1. J. Alloys Compd. 2009, 476, 774-781.","303K, 1.61 wt%.",1.61,Melting,[]
Ti12Zr21.5V10Ni36.2Cr12.5Mn5.6Sn0.3Co2Al0.4,Ti12Zr21.5V10Ni36.2Cr12.5Mn5.6Sn0.3Co2Al0.4,,C14 Laves phase hexagonal (P63/mmc),"1. J. Alloys Compd. 2009, 476, 774-781.","303K, 1.54 wt%.",1.54,Melting,[]
Ti12Zr21.5V10Ni36.2Cr6.5Mn11.6Sn0.3Co2Al0.4,Ti12Zr21.5V10Ni36.2Cr6.5Mn11.6Sn0.3Co2Al0.4,,C14 Laves phase hexagonal (P63/mmc),"1. J. Alloys Compd. 2009, 476, 774-781.","303K, 1.50 wt%.",1.5,Melting,[]
Ti12Zr21.5V10Ni36.2Cr2.5Mn15.6Sn0.3Co2Al0.4,Ti12Zr21.5V10Ni36.2Cr2.5Mn15.6Sn0.3Co2Al0.4,,C14 Laves phase hexagonal (P63/mmc),"1. J. Alloys Compd. 2009, 476, 774-781.","303K, 1.49 wt%.",1.49,Melting,[]
Ti12Zr21.5V10Ni36.2Cr14.5Mn3.6Sn0.3Co2Al0.4,Ti12Zr21.5V10Ni36.2Cr14.5Mn3.6Sn0.3Co2Al0.4,,C14 Laves phase hexagonal (P63/mmc),"1. J. Alloys Compd. 2009, 476, 774-781.","303K, 1.39 wt%.",1.39,Melting,[]
Ti12Zr21.5V10Ni36.2Cr8.5Mn9.6Sn0.3Co2Al0.4,Ti12Zr21.5V10Ni36.2Cr8.5Mn9.6Sn0.3Co2Al0.4,,C14 Laves phase hexagonal (P63/mmc),"1. J. Alloys Compd. 2009, 476, 774-781.","303K, 1.66 wt%.",1.66,Melting,[]
Ti12Zr21.5V10Ni32.2Cr8.5Mn13.6Sn0.3Co2Al0.4,Ti12Zr21.5V10Ni32.2Cr8.5Mn13.6Sn0.3Co2Al0.4,,"C14 Laves phase hexagonal (P63/mmc) a = 4.980 ?, b = 4.980 ?, c = 8.133 ?","1. J. Alloys Compd. 2009, 476, 774-781.","303K, 1.72 wt%.",1.72,Melting,['http://www.hydrsm.csdb.cn/chuqing/00352g1.png']
MmNi4.5Al0.5,MmNi4.5Al0.5,,"hexagonal a = 4.999 ?, b = 4.999 ?, c = 4.029 ?","1. J. Alloys Compd. 2009, 476, 92-97.","293K, 10 bar, 1.36 wt%.",1.36,Melting,['http://www.hydrsm.csdb.cn/chuqing/00341g1.png']
MmNi4.7Al0.3,MmNi4.7Al0.3,,"hexagonal a = 4.984 ?, b = 4.984 ?, c = 4.018 ?","1. J. Alloys Compd. 2009, 476, 92-97.","293K, 30 bar, 1.42 wt%.",1.42,Melting?,['http://www.hydrsm.csdb.cn/chuqing/00340g1.png']
MmNi5,MmNi5,,"hexagonal a = 4.953 ?, b = 4.953 ?, c = 4.005 ?","1. J. Alloys Compd. 2009, 476, 92-97.","293K, 100 bar, 1.44 wt%.",1.44,Melting?,['http://www.hydrsm.csdb.cn/chuqing/00339g1.png']
(Mg0.45Ca0.55)Ni2.6,(Mg0.45Ca0.55)Ni2.6,,"hexagonal (R3) a = 4.9143 ?, b = 4.9143 ?, c = 35.7444 ?","1. J. Alloys Compd. 2009, 478, L33朙36.","Ambient temperature, 1 atm, 1.3%.",,"Ball milling, annealing?","['http://www.hydrsm.csdb.cn/chuqing/00336g1.png', 'http://www.hydrsm.csdb.cn/chuqing/00336g2.png']"
La(1?x)SrxFeO3 (x = 0.2),La(1?x)SrxFeO3 (x = 0.2),,Orthorhombic,"1. Electrochim. Acta 2009, 54, 3910-3914","298K, 324.4 mAh/g 333K, 543.0 mAh/g",,Stearic acid combustion,['http://www.hydrsm.csdb.cn/chuqing/00337g1.png']
Mm0.3Ml0.7Ni3.55Co0.75Mn0.4Al0.3+ 300 wt.% Ni,Mm0.3Ml0.7Ni3.55Co0.75Mn0.4Al0.3+ 300 wt.% Ni,,,"1. Int. J. hydrogen energy 2009, 34, 7291-7295.","Ambient temperature, 342 mAh/g",,Melting,['http://www.hydrsm.csdb.cn/chuqing/00335g1.png']
La(1?x)SrxFeO3 (x = 0.4),La(1?x)SrxFeO3 (x = 0.4),,Rhombohedral,"1. Electrochim. Acta 2009, 54, 3910-3914","298K, 147 mAh/g 333K, 501.5 mAh/g",,Stearic acid combustion?,['http://www.hydrsm.csdb.cn/chuqing/00338g1.png']
Mm0.3Ml0.7Ni3.55Co0.75Mn0.4Al0.3+ 250 wt.% Ni,Mm0.3Ml0.7Ni3.55Co0.75Mn0.4Al0.3+ 250 wt.% Ni,,,"1. Int. J. hydrogen energy 2009, 34, 7291-7295.","Ambient temperature, 321 mAh/g",,Melting,['http://www.hydrsm.csdb.cn/chuqing/00334g1.png']
Mm0.3Ml0.7Ni3.55Co0.75Mn0.4Al0.3+ 200 wt.% Ni,Mm0.3Ml0.7Ni3.55Co0.75Mn0.4Al0.3+ 200 wt.% Ni,,,"1. Int. J. hydrogen energy 2009, 34, 7291-7295.","Ambient temperature, 308 mAh/g",,Melting,['http://www.hydrsm.csdb.cn/chuqing/00333g1.png']
Mm0.3Ml0.7Ni3.55Co0.75Mn0.4Al0.3+ 100 wt.% Ni,Mm0.3Ml0.7Ni3.55Co0.75Mn0.4Al0.3+ 100 wt.% Ni,,,"1. Int. J. hydrogen energy 2009, 34, 7291-7295.","Ambient temperature, 300 mAh/g",,Melting,['http://www.hydrsm.csdb.cn/chuqing/00331g1.png']
Mm0.3Ml0.7Ni3.55Co0.75Mn0.4Al0.3+ 150 wt.% Ni,Mm0.3Ml0.7Ni3.55Co0.75Mn0.4Al0.3+ 150 wt.% Ni,,,"1. Int. J. hydrogen energy 2009, 34, 7291-7295.","Ambient temperature, 314 mAh/g",,Melting,['http://www.hydrsm.csdb.cn/chuqing/00332g1.png']
Ti12Zr21.5V10Ni40.2Cr6.4Mn3.1Sn0.3Co5Al1.5,Ti12Zr21.5V10Ni40.2Cr6.4Mn3.1Sn0.3Co5Al1.5,,C14 Laves phase hexagonal (P63/mmc),"1. J. Alloys Compd. 2009, 476, 774-781.","303K, 1.51 wt%.",1.51,Melting,[]
Ti12Zr21.5V10Ni40.2Cr7.2Mn1.1Sn0.3Co5Al2.7,Ti12Zr21.5V10Ni40.2Cr7.2Mn1.1Sn0.3Co5Al2.7,,C14 Laves phase hexagonal (P63/mmc),"1. J. Alloys Compd. 2009, 476, 774-781.","303K, 1.46 wt%.",1.46,Melting,[]
Ti12Zr21.5V10Ni39.7Cr5.5Mn5.1Sn0.8Co5Al0.4,Ti12Zr21.5V10Ni39.7Cr5.5Mn5.1Sn0.8Co5Al0.4,,C14 Laves phase hexagonal (P63/mmc),"1. J. Alloys Compd. 2009, 476, 774-781.","303K, 1.37 wt%.",1.37,Melting,[]
Ti12Zr21.5V10Ni40.9Cr5.5Mn3.1Sn0.3Co5Al1.7,Ti12Zr21.5V10Ni40.9Cr5.5Mn3.1Sn0.3Co5Al1.7,,C14 Laves phase hexagonal (P63/mmc),"1. J. Alloys Compd. 2009, 476, 774-781.","303K, 1.30 wt%.",1.3,Melting,[]
Ti12Zr21.5V10Ni41.5Cr5.5Mn1.1Sn0.3Co5Al3.1,Ti12Zr21.5V10Ni41.5Cr5.5Mn1.1Sn0.3Co5Al3.1,,C14 Laves phase hexagonal (P63/mmc),"1. J. Alloys Compd. 2009, 476, 774-781.","303K, 1.29 wt%.",1.29,Melting,[]
Ti12Zr21.5V10Ni32.2Cr8.5Mn10.1Sn0.3Co5Al0.4,Ti12Zr21.5V10Ni32.2Cr8.5Mn10.1Sn0.3Co5Al0.4,,C14 Laves phase hexagonal (P63/mmc),"1. J. Alloys Compd. 2009, 476, 774-781.","303K, 1.65 wt%.",1.65,Melting,[]
Ti12Zr21.5V10Ni43.3Cr1.5Mn5.1Sn0.3Co5Al1.3,Ti12Zr21.5V10Ni43.3Cr1.5Mn5.1Sn0.3Co5Al1.3,,C14 Laves phase hexagonal (P63/mmc),"1. J. Alloys Compd. 2009, 476, 774-781.","303K, 1.17 wt%.",1.17,Melting,[]
Ti12Zr21.5V10Ni41.8Cr3.5Mn5.1Sn0.3Co5Al0.8,Ti12Zr21.5V10Ni41.8Cr3.5Mn5.1Sn0.3Co5Al0.8,,C14 Laves phase hexagonal (P63/mmc),"1. J. Alloys Compd. 2009, 476, 774-781.","303K, 1.15 wt%.",1.15,Melting,[]
Ti12Zr21.5V10Ni32.2Cr7.5Mn8.1Sn0.3Co8Al0.4,Ti12Zr21.5V10Ni32.2Cr7.5Mn8.1Sn0.3Co8Al0.4,,C14 Laves phase hexagonal (P63/mmc),"1. J. Alloys Compd. 2009, 476, 774-781.","303K, 1.52 wt%.",1.52,Melting,[]
Ti12Zr21.5V10Ni36.2Cr5.5Mn6.1Sn0.3Co8Al0.4,Ti12Zr21.5V10Ni36.2Cr5.5Mn6.1Sn0.3Co8Al0.4,,C14 Laves phase hexagonal (P63/mmc),"1. J. Alloys Compd. 2009, 476, 774-781.","303K, 1.42 wt%.",1.42,Melting,[]
Ti12Zr21.5V10Ni34.2Cr6.5Mn13.6Sn0.3Co2Al0.4,Ti12Zr21.5V10Ni34.2Cr6.5Mn13.6Sn0.3Co2Al0.4,,"C14 Laves phase hexagonal (P63/mmc) a = 4.975 ?, b = 4.975 ?, c = 8.127 ?","1. J. Alloys Compd. 2009, 476, 774-781.","303K, 1.53 wt%.",1.53,Melting,['http://www.hydrsm.csdb.cn/chuqing/00351g1.png']
Mm0.3Ml0.7Ni3.55Co0.75Mn0.4Al0.3,Mm0.3Ml0.7Ni3.55Co0.75Mn0.4Al0.3,,,"1. Int. J. hydrogen energy 2009, 34, 7291-7295.","Ambient temperature, 279 mAh/g",,"Melting, mixed with PVA (Polyvinyl Alcohol)",['http://www.hydrsm.csdb.cn/chuqing/00330g1.png']
LaNi3.8Al1.0M0.2 (M= Fe),LaNi3.8Al1.0M0.2 (M= Fe),,"hexagonal ?P6/mmm? a = 5.0770 ?, b = 5.0770 ?, c = 4.0756 ?","1. J. Alloys Compd. 2009, doi:10.1016 /j.jallcom. 2009.06.111","433K, 1 MPa, 3.4 (H/M)",,Melting,['http://www.hydrsm.csdb.cn/chuqing/00329g1.png']
LaNi3.8Al1.0M0.2 (M= Cu),LaNi3.8Al1.0M0.2 (M= Cu),,"hexagonal ?P6/mmm? a = 5.0725 ?, b = 5.0725 ?, c = 4.0788 ?","1. J. Alloys Compd. 2009, doi:10.1016 /j.jallcom. 2009.06.111","433K, 1 MPa, 3.4 (H/M)",,Melting,['http://www.hydrsm.csdb.cn/chuqing/00328g1.png']
LaNi3.8Al1.0M0.2 (M= Cr),LaNi3.8Al1.0M0.2 (M= Cr),,"hexagonal ?P6/mmm? a = 5.0829 ?, b = 5.0829 ?, c = 4.0830 ?","1. J. Alloys Compd. 2009, doi:10.1016 /j.jallcom. 2009.06.111","433K, 1 MPa, 3.5 (H/M)",,Melting,['http://www.hydrsm.csdb.cn/chuqing/00327g1.png']
LaNi3.8Al1.0M0.2 (M= Mn),LaNi3.8Al1.0M0.2 (M= Mn),,"hexagonal ?P6/mmm? a = 5.0902 ?, b = 5.0902 ?, c = 4.0812 ?","1. J. Alloys Compd. 2009, doi:10.1016 /j.jallcom. 2009.06.111","433K, 1 MPa, 3.48 (H/M)",,Melting?,['http://www.hydrsm.csdb.cn/chuqing/00326g1.png']
LaNi3.8Al1.0M0.2 (M= Al),LaNi3.8Al1.0M0.2 (M= Al),,"hexagonal ?P6/mmm? a = 5.0772 ?, b = 5.0772 ?, c = 4.0813 ?","1. J. Alloys Compd. 2009, doi:10.1016 /j.jallcom. 2009.06.111","433K, 1 MPa, 3 (H/M)",,Melting?,['http://www.hydrsm.csdb.cn/chuqing/00325g1.png']
La1.6Ti0.4MgNi9,La1.6Ti0.4MgNi9,,"LaNi5 a = 5.012 ?, b = 5.012 ?, c = 3.987? LaNi3 a = 5.080 ?, b = 5.080 ?, c = 25.034 ? LaMg2Ni9 a = 4.988 ?, b = 4.988 ?, c = 24.170 ?","1. Int. J. hydrogen energy 2009, 34, 4827-4832.","303K, 20 atm 1.22 wt%",,Melting?,['http://www.hydrsm.csdb.cn/chuqing/00323g1.png']
LaNi3.8Al1.0M0.2 (M= Ni),LaNi3.8Al1.0M0.2 (M= Ni),,"LaNi5 hexagonal P6/mmm a = 5.0715 ?, b = 5.0715 ?, c = 4.0760 ?","1. J. Alloys Compd. 2009, doi:10.1016 /j.jallcom.2009.06.111","433K, 1 MPa, 3.52 (H/M)",,Melting?,['http://www.hydrsm.csdb.cn/chuqing/00324g1.png']
La1.7Ti0.3MgNi9,La1.7Ti0.3MgNi9,,"LaNi5 a = 5.027 ?, b = 5.027 ?, c = 3.987? LaNi3 a = 5.080 ?, b = 5.080 ?, c = 25.030 ? LaMg2Ni9 a = 4.990 ?, b = 4.990 ?, c = 24.180 ?","1. Int. J. hydrogen energy 2009, 34, 4827-4832.","303K, 20 atm 1.35 wt%",,Melting?,['http://www.hydrsm.csdb.cn/chuqing/00322g1.png']
La1.8Ti0.2MgNi9,La1.8Ti0.2MgNi9,,"LaNi5 a = 5.023 ?, b = 5.023 ?, c = 3.987? LaNi3 a = 5.079 ?, b = 5.079 ?, c = 25.049 ? LaMg2Ni9 a = 5.026 ?, b = 5.026 ?, c = 24.349 ?","1. Int. J. hydrogen energy 2009, 34, 4827-4832.","303K, 20 atm 1.36 wt%",,Melting?,['http://www.hydrsm.csdb.cn/chuqing/00321g1.png']
Ti12Zr21.5V10Ni36.2Cr5.5Mn9.1Sn0.3Co5Al0.4,Ti12Zr21.5V10Ni36.2Cr5.5Mn9.1Sn0.3Co5Al0.4,,C14 Laves phase hexagonal (P63/mmc),"1. J. Alloys Compd. 2009, 476, 774-781.","303K, 1.61 wt%.",1.61,Melting,[]
Ti12Zr21.5V10Ni38.2Cr5.5Mn7.1Sn0.3Co5Al0.4,Ti12Zr21.5V10Ni38.2Cr5.5Mn7.1Sn0.3Co5Al0.4,,C14 Laves phase hexagonal (P63/mmc),"1. J. Alloys Compd. 2009, 476, 774-781.","303K, 1.50 wt%.",1.5,Melting,[]
Ti12Zr21.5V10Ni40.2Cr5.5Mn5.1Sn0.3Co5Al0.4,Ti12Zr21.5V10Ni40.2Cr5.5Mn5.1Sn0.3Co5Al0.4,,C14 Laves phase hexagonal (P63/mmc),"1. J. Alloys Compd. 2009, 476, 774-781.","303K, 1.29 wt%.",1.29,Melting,[]
Ti12Zr21.5V10Ni40.2Cr3.5Mn4.1Sn0.3Co8Al0.4,Ti12Zr21.5V10Ni40.2Cr3.5Mn4.1Sn0.3Co8Al0.4,,C14 Laves phase hexagonal (P63/mmc),"1. J. Alloys Compd. 2009, 476, 774-781.","303K, 1.16 wt%.",1.16,Melting,[]
Ti12Zr21.5V10Ni43.2Cr3.5Mn4.1Sn0.3Co5Al0.4,Ti12Zr21.5V10Ni43.2Cr3.5Mn4.1Sn0.3Co5Al0.4,,C14 Laves phase hexagonal (P63/mmc),"1. J. Alloys Compd. 2009, 476, 774-781.","303K, 1.35 wt%.",1.35,Melting,[]
Ti12Zr21.5V10Ni42.2Cr5.5Mn3.1Sn0.3Co5Al0.4,Ti12Zr21.5V10Ni42.2Cr5.5Mn3.1Sn0.3Co5Al0.4,,C14 Laves phase hexagonal (P63/mmc),"1. J. Alloys Compd. 2009, 476, 774-781.","303K, 1.34 wt%.",1.34,Melting,[]
Ti12Zr21.5V10Ni44.2Cr5.5Mn4.6Sn0.3Co2Al0.4,Ti12Zr21.5V10Ni44.2Cr5.5Mn4.6Sn0.3Co2Al0.4,,C14 Laves phase hexagonal (P63/mmc),"1. J. Alloys Compd. 2009, 476, 774-781.","303K, 1.31 wt%.",1.31,Melting,[]
Ti12Zr21.5V10Ni40.2Cr8.5Mn5.6Sn0.3Co2Al0.4,Ti12Zr21.5V10Ni40.2Cr8.5Mn5.6Sn0.3Co2Al0.4,,C14 Laves phase hexagonal (P63/mmc),"1. J. Alloys Compd. 2009, 476, 774-781.","303K, 1.55 wt%.",1.55,Melting,[]
Ti12Zr21.5V10Ni46.7Cr3.5Mn4.1Sn0.3Co2Al0.4,Ti12Zr21.5V10Ni46.7Cr3.5Mn4.1Sn0.3Co2Al0.4,,C14 Laves phase hexagonal (P63/mmc),"1. J. Alloys Compd. 2009, 476, 774-781.","303K, 1.35 wt%.",1.35,Melting,[]
Ti12Zr21.5V10Ni36.2Cr1.0Mn13.6Sn0.3Co5Al0.4,Ti12Zr21.5V10Ni36.2Cr1.0Mn13.6Sn0.3Co5Al0.4,,C14 Laves phase hexagonal (P63/mmc),"1. J. Alloys Compd. 2009, 476, 774-781.","303K, 1.84 wt%.",1.84,Melting,[]
La5Mg2Ni23,La5Mg2Ni23,,"Ce2Ni7 P6/mmm a = 5.0399(4) ?, c = 24.251(7) ? Gd2Co7 R-3m a = 5.0317(3) ?, c = 36.363(2) ? LaNi5 P6/mmm a = 5.0232(3) ?, c = 3.991(0) ? Ce5Co19 R-3m a = 5.0295(7) ?, c = 48.334(6) ? Pr5Co19 P6/mmm a = 5.0386(9) ?, c = 32.260(3) ? LaMgNi4 F-43m a = 7.17","1. J. Alloy. Compd. 2009, 480, 756-760.","298K, 361.2 mAh/g",,Melting?,['http://www.hydrsm.csdb.cn/chuqing/00311g1.png']
La4Ca1Mg2Ni23,La4Ca1Mg2Ni23,,PuNi3 R-3m a = 5.0237(2) ? c =24.235(4) ? Gd2Co7 R-3m a = 5.0236(1) ? c = 36.271(1) ? CaCu5 P6/mmm a =5.0222(6) ? c = 3.985(7) ?,"1. J. Alloy. Compd. 2009, 480, 756-760.","298K, 376 mAh/g",,Melting?,['http://www.hydrsm.csdb.cn/chuqing/00312g1.png']
La0.60Zr0.15Mg0.25Ni3.2Co0.2Al0.1,La0.60Zr0.15Mg0.25Ni3.2Co0.2Al0.1,,"(La, Mg)Ni3 a = 5.029 ?, c = 24.251 ? LaNi5 a = 5.009 ?, c = 4.053 ? LaNi2","1. J. Alloy. Compd. 2009, 480, 447-553.","303K, 341 mAh/g",,Melt-spining? Quenching rate 20 m/s,['http://www.hydrsm.csdb.cn/chuqing/00309g1.png']
La0.55Zr0.20Mg0.25Ni3.2Co0.2Al0.1,La0.55Zr0.20Mg0.25Ni3.2Co0.2Al0.1,,"(La, Mg)Ni3 a = 4.961 ?, c = 24.180 ? LaNi5 a = 4.932 ?, c = 4.022 ? LaNi2","1. J. Alloy. Compd. 2009, 480, 447-553.","303K, 337.4 mAh/g",,Melt-spining? Quenching rate 20 m/s,['http://www.hydrsm.csdb.cn/chuqing/00310g1.png']
La0.65Zr0.10Mg0.25Ni3.2Co0.2Al0.1,La0.65Zr0.10Mg0.25Ni3.2Co0.2Al0.1,,"(La, Mg)Ni3 a = 5.067 ?, c = 24.318 ? LaNi5 a = 5.052 ?, c = 4.093 ? LaNi2","1. J. Alloy. Compd. 2009, 480, 447-553.","303K, 358 mAh/g",,Melt-spining? Quenching rate 20 m/s,['http://www.hydrsm.csdb.cn/chuqing/00308g1.png']
La0.70Zr0.05Mg0.25Ni3.2Co0.2Al0.1,La0.70Zr0.05Mg0.25Ni3.2Co0.2Al0.1,,"(La, Mg)Ni3 a = 5.139 ?, c = 24.366 ? LaNi5 a = 5.129 ?, c = 4.109 ? LaNi2","1. J. Alloy. Compd. 2009, 480, 447-553.","303K, 367 mAh/g",,Melt-spining? Quenching rate 20 m/s,['http://www.hydrsm.csdb.cn/chuqing/00307g1.png']
