Repository: yingfengcheng8/scrapy

File: csdb/data/adsorption.csv (part 4 of 6)
formula,name,category,information,Reference,Hydrogen_storage,optimum_Hydrogen_storage,method,image
La0.55Zr0.2Mg0.25Ni3.2Co0.2Al0.1,La0.55Zr0.2Mg0.25Ni3.2Co0.2Al0.1,,"(La, Mg)Ni3 a = 4.966 ?, c = 24.167 ? LaNi5 a = 4.936 ?, c = 4.018 ? LaNi2","1. J. Alloy. Compd. 2009, 480, 447-553.","303K, 357.2 mAh/g",,Melt-spining,['http://www.hydrsm.csdb.cn/chuqing/00305g1.png']
La0.75Mg0.25Ni3.2Co0.2Al0.1,La0.75Mg0.25Ni3.2Co0.2Al0.1,,"(La, Mg)Ni3 a = 5.197 ?, c = 24.409 ? LaNi5 a = 5.189 ?, c = 4.183 ? LaNi2","1. J. Alloy. Compd. 2009, 480, 447-553.","303K, 374 mAh/g",,Melt-spining? Quenching rate 20 m/s,['http://www.hydrsm.csdb.cn/chuqing/00306g1.png']
La0.6Zr0.15Mg0.25Ni3.2Co0.2Al0.1,La0.6Zr0.15Mg0.25Ni3.2Co0.2Al0.1,,"(La, Mg)Ni3 a = 5.034 ?, c = 24.251 ? LaNi5 a = 5.012 ?, c = 4.052 ? LaNi2","1. J. Alloy. Compd. 2009, 480, 447-553.","303K, 364 mAh/g",,Melt-spining,['http://www.hydrsm.csdb.cn/chuqing/00304g1.png']
La0.65Zr0.10Mg0.25Ni3.2Co0.2Al0.1,La0.65Zr0.10Mg0.25Ni3.2Co0.2Al0.1,,"(La, Mg)Ni3 a = 5.082 ?, c = 24.301 ? LaNi5 a = 5.063 ?, c = 4.079 ? LaNi2","1. J. Alloy. Compd. 2009, 480, 447-553.","303K, 372 mAh/g",,Melt-spining,['http://www.hydrsm.csdb.cn/chuqing/00303g1.png']
La0.70Zr0.05Mg0.25Ni3.2Co0.2Al0.1,La0.70Zr0.05Mg0.25Ni3.2Co0.2Al0.1,,"(La, Mg)Ni3 a = 5.147 ?, c = 24.359 ? LaNi5 a = 5.132 ?, c = 4.104 ? LaNi2","1. J. Alloy. Compd. 2009, 480, 447-553.","303K, 384 mAh/g",,Melt-spining,['http://www.hydrsm.csdb.cn/chuqing/00302g1.png']
MgNi,MgNi,,,"1. J. Alloy. Compd. 2009, 481, 639-643.",Room temperature 432 mAh/g,,Ball milling,['http://www.hydrsm.csdb.cn/chuqing/00280g1.png']
La0.75Mg0.25Ni3.2Co0.2Al0.1,La0.75Mg0.25Ni3.2Co0.2Al0.1,,"(La, Mg)Ni3 a = 5.204 ?, c = 24.401 ? LaNi5 a = 5.197 ?, c = 4.178 ? LaNi2","1. J. Alloy. Compd. 2009, 480, 447-553.","303K, 389.4 mAh/g",,Melt-spining,['http://www.hydrsm.csdb.cn/chuqing/00301g1.png']
Ti45Zr35Ni13Pd7,Ti45Zr35Ni13Pd7,,I-phase a = 5.181 ?,"1. Int. J. hydrogen energy 2009, 34, 6925-6929.","308 K, 148 mAh/g",,Melt-spining,['http://www.hydrsm.csdb.cn/chuqing/00279g1.png']
Ti45Zr35Ni20,Ti45Zr35Ni20,,I-phase a = 5.142 ?,"1. Int. J. hydrogen energy 2009, 34, 6925-6929.","308 K, 79 mAh/g",,Melt-spining,['http://www.hydrsm.csdb.cn/chuqing/00275g1.png']
Ti45Zr35Ni15Pd5,Ti45Zr35Ni15Pd5,,I-phase a = 5.168 ?,"1. Int. J. hydrogen energy 2009, 34, 6925-6929.","308 K, 130 mAh/g",,Melt-spining,['http://www.hydrsm.csdb.cn/chuqing/00278g1.png']
Ti45Zr35Ni17Pd3,Ti45Zr35Ni17Pd3,,I-phase a = 5.16 ?,"1. Int. J. hydrogen energy 2009, 34, 6925-6929.","308 K, 122 mAh/g",,Melt-spining,['http://www.hydrsm.csdb.cn/chuqing/00277g1.png']
Ti45Zr35Ni19Pd1,Ti45Zr35Ni19Pd1,,I-phase a = 5.157 ?,"1. Int. J. hydrogen energy 2009, 34, 6925-6929.","308 K, 105 mAh/g",,Melt-spining,['http://www.hydrsm.csdb.cn/chuqing/00276g1.png']
La0.46Ce0.3Mg0.24Ni3.15Co0.245Al0.105,La0.46Ce0.3Mg0.24Ni3.15Co0.245Al0.105,,"(La, Mg) Ni3 rhombohedral a = 5.016 ?, c = 24.243 ? (La, Mg)2Ni7 hexagonal a = 4.998 ?, c = 24.451 ? LaNi5 hexagonal a = 4.987 ?, c = 4.015 ?","1. Int. J. hydrogen energy 2009, doi: 10.1016/ j.ijhydene. 2009.07.096","293 K, 3 atm 2.9158 (H/M) 10 atm 4.6305 (H/M)",,Melting,['http://www.hydrsm.csdb.cn/chuqing/00273g1.png']
La0.36Ce0.4Mg0.24Ni3.15Co0.245Al0.105,La0.36Ce0.4Mg0.24Ni3.15Co0.245Al0.105,,"(La, Mg) Ni3 rhombohedral a = 5.001 ?, c = 24.228 ? LaNi5 hexagonal a = 4.968 ?, c = 4.020 ?","1. Int. J. hydrogen energy 2009, doi: 10.1016/ j.ijhydene. 2009.07.096","293 K, 3 atm 1.3042 (H/M) 10 atm 4.4088 (H/M)",,Melting,['http://www.hydrsm.csdb.cn/chuqing/00274g1.png']
La0.66Ce0.1Mg0.24Ni3.15Co0.245Al0.105,La0.66Ce0.1Mg0.24Ni3.15Co0.245Al0.105,,"(La, Mg) Ni3 rhombohedral a = 5.047 ?, c = 24.265 ? (La, Mg)2Ni7 hexagonal a = 5.016 ?, c = 24.502 ? LaNi5 hexagonal a = 5.019 ?, c = 4.006 ?","1. Int. J. hydrogen energy 2009, doi: 10.1016/ j.ijhydene. 2009.07.096","293 K, 3 atm 4.5222 (H/M) 10 atm 4.7737 (H/M)",,Melting,['http://www.hydrsm.csdb.cn/chuqing/00271g1.png']
La0.56Ce0.2Mg0.24Ni3.15Co0.245Al0.105,La0.56Ce0.2Mg0.24Ni3.15Co0.245Al0.105,,"(La, Mg) Ni3 rhombohedral a = 5.032 ?, c = 24.255 ? (La, Mg)2Ni7 hexagonal a = 5.009 ?, c = 24.477 ? LaNi5 hexagonal a = 5.006 ?, c = 4.011 ?","1. Int. J. hydrogen energy 2009, doi: 10.1016/ j.ijhydene. 2009.07.096","293 K, 3 atm 4.4769 (H/M) 10 atm 4.7842 (H/M)",,Melting,['http://www.hydrsm.csdb.cn/chuqing/00272g1.png']
Co80.5B15.7S3.8,Co80.5B15.7S3.8,,,"1. Electrochim. Acta 2009, doi: 10.1016/j.electacta. 2009.08.033","303 K, 449.1mAh/g",,Chemical reduction,['http://www.hydrsm.csdb.cn/chuqing/00266g1.png']
Co75.4B17S7.6,Co75.4B17S7.6,,,"1. Electrochim. Acta 2009, doi: 10.1016/j.electacta. 2009.08.033","303 K, 513.6mAh/g",,Chemical reduction,['http://www.hydrsm.csdb.cn/chuqing/00268g1.png']
Co83.7B16.3,Co83.7B16.3,,,"1. Electrochim. Acta 2009, doi: 10.1016/j.electacta. 2009.08.033","303 K, 408.3mAh/g",,Chemical reduction,['http://www.hydrsm.csdb.cn/chuqing/00265g1.png']
La0.76Mg0.24Ni3.15Co0.245Al0.105,La0.76Mg0.24Ni3.15Co0.245Al0.105,,"(La, Mg) Ni3 rhombohedral a = 5.062 ?, c = 24.304 ? (La, Mg)2Ni7 hexagonal a = 5.035 ?, c = 24.547 ? LaNi5 hexagonal a = 5.043 ?, c = 4.001 ?","1. Int. J. hydrogen energy 2009, doi: 10.1016/ j.ijhydene. 2009.07.096","293 K, 3 atm 4.5964 (H/M) 10 atm 4.8479 (H/M)",,Melting,['http://www.hydrsm.csdb.cn/chuqing/00269g1.png']
Co78.1B16.8S5.1,Co78.1B16.8S5.1,,,"1. Electrochim. Acta 2009, doi: 10.1016/j.electacta. 2009.08.033","303 K, 529.8mAh/g",,Chemical reduction,['http://www.hydrsm.csdb.cn/chuqing/00267g1.png']
La0.71Ce0.05Mg0.24Ni3.15Co0.245Al0.105,La0.71Ce0.05Mg0.24Ni3.15Co0.245Al0.105,,"(La, Mg) Ni3 rhombohedral a = 5.053 ?, c = 24.276 ? (La, Mg)2Ni7 hexagonal a = 5.024 ?, c = 24.523 ? LaNi5 hexagonal a = 5.031 ?, c = 4.002 ?","1. Int. J. hydrogen energy 2009, doi: 10.1016/ j.ijhydene. 2009.07.096","293 K, 3 atm 4.4527 (H/M) 10 atm 4.7162 (H/M)",,Melting,['http://www.hydrsm.csdb.cn/chuqing/00270g1.png']
Ti0.17Zr0.05La0.03V0.35Cr0.1Ni0.3,Ti0.17Zr0.05La0.03V0.35Cr0.1Ni0.3,,"C14 Laves, P63/mmc, a = 4.9450 ?, c = 8.0062 ? BCC, Im3m, a = 2.9914 ? C15 Laves, Fd-3m, a = 6.9969 ?","1. Int. J. hydrogen energy 2009, 34, 7246-7252.","303 K, 289.8mAh/g",,Melting,['http://www.hydrsm.csdb.cn/chuqing/00263g1.png']
Ti0.17Zr0.04La0.04V0.35Cr0.1Ni0.3,Ti0.17Zr0.04La0.04V0.35Cr0.1Ni0.3,,"C14 Laves, P63/mmc, a = 0.49151 ?, c = 0.81849 ? BCC, Im3m, a = 0.29967 ? C15 Laves, Fd-3m, a = 0.69905 ?","1. Int. J. hydrogen energy 2009, 34, 7246-7252.","303 K, 262.5mAh/g",,Melting,['http://www.hydrsm.csdb.cn/chuqing/00264g1.png']
Ti0.17Zr0.08V0.35Cr0.1Ni0.3,Ti0.17Zr0.08V0.35Cr0.1Ni0.3,,"C14 Laves, P63/mmc, a = 4.9502 ?, c = 8.0845 ? BCC, Im3m, a = 2.9842 ? C15 Laves, Fd-3m, a = 6.9944 ?","1. Int. J. hydrogen energy 2009, 34, 7246-7252.","303 K, 337.3mAh/g",,Melting,['http://www.hydrsm.csdb.cn/chuqing/00260g1.png']
Lm0.95Ni3.8Co0.3Mn0.3Al0.4,Lm0.95Ni3.8Co0.3Mn0.3Al0.4,,Hexagonal (P6/mmm) a = 5.027 ? alpha = 90 deg. b = 5.027 ? beta = 90 deg. c = 4.031 ? gamma = 120 deg.,"1. Physica B, 2009, 404, 2848-2850.","296 K, 314.2mAh/g",,Melting; Ball milling,['http://www.hydrsm.csdb.cn/chuqing/00259g1.png']
LaNi5,LaNi5,,Hexagonal (P6/mmm) a = 5.0190 ? alpha = 90 deg. b = 5.0190 ? beta = 90 deg. c = 3.9820 ? gamma = 120 deg. 厖,"1. Int. J. Hydrog. Energy 1992, 17 (5), 333-338. 2. J. Alloy. Compd. 2002, 330, 70-75.厖","323.15 K, 0.4 bar: 1.4wt%;厖.",1.4,Melting; Ball milling,['http://www.hydrsm.csdb.cn/chuqing/00257g1.png']
La0.88Mg0.12Ni2.95Mn0.10Co0.55Al0.10,La0.88Mg0.12Ni2.95Mn0.10Co0.55Al0.10,,LaNi5 LaNi3 and LaNi,"1. J. Power Sources 2010, 195, 380-383.","298 K, 314mAh/g (?? CuO) 341mAh/g (3.0 wt.% CuO)",,Inductive Melting; Ball milling,['http://www.hydrsm.csdb.cn/chuqing/00258g1.png']
LiK(BH4)2,LiK(BH4)2,Complex hydride,"Orthorhombic, (Pnma) a = 7.9134 A, alpha = 90 deg. b = 4.4907 A, beta = 90 deg. c = 13.8440 A, gamma = 90 deg.","1. Angew. Chem. Int. Ed. 2008, 47, 2817�2819",Total hydrogen capacity:,,"LiBH4 and KBH4 (1:1) were ground under argon atmosphere, packed into an Al2O3 crucible, and placed i",['http://www.hydrsm.csdb.cn/chuqing/00254g1.png']
LiMn(BH4)3,LiMn(BH4)3,Complex hydride,,"1. Int. J. Hydrogen Energy 2009, 34, 6325-6334.","TGA: 135-155 ?, 8.0 wt%",8,LiBH4 + MnCl2 ball milling,[]
Mg2FeH6,Mg2FeH6,Complex hydride,"Cubic, (Fm-3m) a = 6.446 (3) A, alpha = 90 deg. b = 6.446 (3) A, beta = 90 deg. c = 6.446 (3) A, gamma = 90 deg.","1. Int. J. Hydrogen Energy 2009, 34, 3410-3416.",Total hydrogen capacity: 5.47wt.% Decomposition at 425 ?,5.47,MgH2 + Fe ball milling,['http://www.hydrsm.csdb.cn/chuqing/00256g1.png']
Mg(BH4)2,Mg(BH4)2,Complex hydride,"hexagonal, (P61) a = 10.3182 A, alpha = 90 deg. b = 10.3182 A, beta = 90 deg. c = 36.9983 A, gamma = 120 deg.","1. Angew. Chem. Int. Ed. 2007, 46, 5765�5767",Total hydrogen capacity: 14.8 wt.% Mg(BH4)2 ? MgH2+ 2B + 3H2 (1) MgH2 ? Mg + H2 (2),14.8,"MgCl2 + 2NaBH4 ? Mg(BH4)2 + 2NaCl, By ball milling method",['http://www.hydrsm.csdb.cn/chuqing/00253g1.png']
LiNH2,LiNH2,Complex hydride,"Tetragonal, (I-4) a = 5.03442 A, alpha = 90 deg. b = 5.03442 A, beta = 90 deg. c = 10.25558 A, gamma = 90 deg.","1. Anorg. Allg. Chem. 1951, 266, 325. 2. Anorg. Allg. Chem. 1972, 391, 271.",Total hydrogen capacity: 5.5 wt.% LiNH2 + LiH ? Li2NH + H2 (),5.5,,['http://www.hydrsm.csdb.cn/chuqing/00251g1.png']
ZrCr1.8V0.2,ZrCr1.8V0.2,,"C14 Laves a = 5.1258 ?, c = 8.3404 ?","1. J. Alloy. Compd. 2009, 480, 428-433.","Room temperature 25 atm, 1.31 wt%.",,Melting,['http://www.hydrsm.csdb.cn/chuqing/00295g1.png']
ZrCr1.8Zn0.2,ZrCr1.8Zn0.2,,"C14 Laves a = 5.1261 ?, c = 8.3042 ?","1. J. Alloy. Compd. 2009, 480, 428-433.","Room temperature 25 atm, 1.25 wt%.",,Melting,['http://www.hydrsm.csdb.cn/chuqing/00298g1.png']
ZrCr1.8Cu0.2,ZrCr1.8Cu0.2,,"C14 Laves a = 5.1117 ?, c = 8.3133 ?","1. J. Alloy. Compd. 2009, 480, 428-433.","Room temperature 25 atm, 1.40 wt%.",,Melting,['http://www.hydrsm.csdb.cn/chuqing/00296g1.png']
ZrCr1.8Sn0.2,ZrCr1.8Sn0.2,,"C14 Laves a = 5.1633 ?, c = 8.4381 ?","1. J. Alloy. Compd. 2009, 480, 428-433.","Room temperature 25 atm, 1.32 wt%.",,Melting,['http://www.hydrsm.csdb.cn/chuqing/00299g1.png']
NaBD4,NaBD4,Complex hydride,"Cubic, (F-43m) a = 6.137 A, alpha = 90 deg. b = 6.137 A, beta = 90 deg. c = 6.137 A, gamma = 90 deg.","1. J. Solid State Chem. 1985, 59, 393.",Total hydrogen capacity: 10.5 wt.% Decomposition at 505 ?,10.5,"2NaH + B2H6 ? 2NaBH4, in etheral solvents",[]
ZrCr1.8Fe0.2,ZrCr1.8Fe0.2,,"C14 Laves a = 5.0945 ?, c = 8.3358 ?","1. J. Alloy. Compd. 2009, 480, 428-433.","Room temperature 25 atm, 1.56 wt%.",,Melting,['http://www.hydrsm.csdb.cn/chuqing/00300g1.png']
ZrCr1.8Si0.2,ZrCr1.8Si0.2,,"C14 Laves a = 5.1151 ?, c = 8.3227 ?","1. J. Alloy. Compd. 2009, 480, 428-433.","Room temperature 25 atm, 0.95 wt%.",,Melting,['http://www.hydrsm.csdb.cn/chuqing/00297g1.png']
Ti0.17Zr0.06La0.02V0.35Cr0.1Ni0.3 (x = 0.02),Ti0.17Zr0.06La0.02V0.35Cr0.1Ni0.3,,"C14 Laves, P63/mmc, a = 4.9490 ?, c = 8.1713 ? BCC, Im3m, a = 2.9899 ? C15 Laves, Fd-3m, a = 6.9975 ?","1. Int. J. hydrogen energy 2009, 34, 7246-7252.","303 K, 297.5mAh/g",,Melting,['http://www.hydrsm.csdb.cn/chuqing/00262g1.png']
ZrCr1.8Ni0.2,ZrCr1.8Ni0.2,,"C14 Laves a = 5.0923 ?, c = 8.3296 ?","1. J. Alloy. Compd. 2009, 480, 428-433.","Room temperature 25 atm, 1.53 wt%.",,Melting,['http://www.hydrsm.csdb.cn/chuqing/00292g1.png']
Ti0.17Zr0.07La0.01V0.35Cr0.1Ni0.3,Ti0.17Zr0.07La0.01V0.35Cr0.1Ni0.3,,"C14 Laves, P63/mmc, a = 4.9406 ?, c = 8.0621 ? BCC, Im3m, a = 2.9867 ? C15 Laves, Fd-3m, a = 6.9941 ?","1. Int. J. hydrogen energy 2009, 34, 7246-7252.","303 K, 336.9mAh/g",,Melting,['http://www.hydrsm.csdb.cn/chuqing/00261g1.png']
Li3AlD6,Li3AlD6,Complex hydride,"hexagonal, (R-3) a = 8.07177 A, alpha = 90 deg. b = 8.07177 A, beta = 90 deg. c = 9.5130 A, gamma = 120 deg.","1. J. Phys.Chem. B 2001, 105, 11214 2. J. Alloys Compd., 2003, 354, 143-147",Total hydrogen capacity: 5.5 wt.% Li3AlH6 ? LiH + Al + 3/2H2 (100-120 ?),5.5,Heating LiAlD4 under vacuum at 100-112 ? gives Li3AlD6.,['http://www.hydrsm.csdb.cn/chuqing/00249g1.png']
ZrCr1.8Co0.2,ZrCr1.8Co0.2,,"C14 Laves a = 5.0875 ?, c = 8.3320 ?","1. J. Alloy. Compd. 2009, 480, 428-433.","Room temperature 25 atm, 1.15 wt%.",,Melting,['http://www.hydrsm.csdb.cn/chuqing/00294g1.png']
ZrCr1.8Mn0.2,ZrCr1.8Mn0.2,,"C14 Laves a = 5.1074 ?, c = 8.3261 ?","1. J. Alloy. Compd. 2009, 480, 428-433.","Room temperature 25 atm, 1.73 wt%.",,Melting,['http://www.hydrsm.csdb.cn/chuqing/00291g1.png']
ZrCr1.8Al0.2,ZrCr1.8Al0.2,,"C14 Laves a = 5.1362 ?, c = 8.3801 ?","1. J. Alloy. Compd. 2009, 480, 428-433.","Room temperature 25 atm, 1.31 wt%.",,Melting,['http://www.hydrsm.csdb.cn/chuqing/00293g1.png']
Na2LiAlD6,Na2LiAlD6,Complex hydride,"Cubic, (Fm-3m) a = 7.38484 A, alpha = 90 deg. b = 7.38484 A, beta = 90 deg. c = 7.38484 A, gamma = 90 deg.","1. J. Alloys Compd.. 2005, 392, 27-30 2. J. Alloys Compd. 2005, 397, 135",Total hydrogen capacity: 3.5 wt.% Na2LiAlH6 ? 2NaH + LiH + Al + 3/2H2 (100-120 ?),3.5,Na2LiAlD6 was synthesized by ball milling of NaAlD4 and LiAlD4 with subsequent heat treatment under,['http://www.hydrsm.csdb.cn/chuqing/00250g1.png']
NaAlH4,NaAlH4,Complex hydride,"Tetragonal, (I41/a) a = 5.020 A, alpha = 90 deg. b = 5.020 A, beta = 90 deg. c = 11.330 A, gamma = 90 deg. 厖","1. Acta Crystallogr. 1979, B35, 1454. 2. Inorg. Chem. 1966, 5, 1615. 3. Inorg. Chem. 1963, 2, 499-504",Total hydrogen capacity: 7.41 wt.% 3NaAlH4 ? Na3AlH6 + 2Al + 3H2 (210-220 ?) Na3AlH6 ? 3NaH + Al + 3/2H2 (about 250 ?),7.41,"NaH + Al + 3/2 H2 ? NaAlH4 (5000 psi H2, 140 ? in THF)",['http://www.hydrsm.csdb.cn/chuqing/00246g1.png']
KAlH4,KAlH4,Complex hydride,"Orthorhombic, (Pnma) a = 8.8515 A, alpha = 90 deg. b = 5.8119 A, beta = 90 deg. c = 7.3457 A, gamma = 90 deg. 厖","1. J. Alloys Compd.. 2005, 394, 35-38.",Total hydrogen capacity: 5.71 wt.% The initial dehydrogenation of KAlH4 to the hexahydride occurs at a much higher temperature of 300 ?,5.71,KAlH4 was prepared by adding LiAlH4 to a mixture of KF and AlEt3 in Et2O and subsequent cleansing of,['http://www.hydrsm.csdb.cn/chuqing/00247g1.png']
Zn(BH4)2,Zn(BH4)2,Complex hydride,"Triclinic (P-1) a = 6.877 ?, alpha = 89.50 deg. b = 5.440 ?, beta = 76.15 deg. c = 7.842 ?, gamma = 89.98 deg.","1. Phys. Rev. B, 2006, 74, 045126.",,,LiBH4 + ZnCl2 ball milling,[]
Mg(AlH4)2,Mg(AlH4)2,Complex hydride,"hexagonal, (P-3m1) a = 5.1949 A, alpha = 90 deg. b = 5.1949 A, beta = 90 deg. c = 5.8537 A, gamma = 120 deg. 厖","1. J. Alloys Compd., 2005, 387, 47-51. 2. J. Alloys Compd., 2003, 356-357, 418-422",Total hydrogen capacity: 9.3 wt.% Mg(AlH4)2 ? MgH2 + 2Al + 3H2 (110-220 ?) MgH2 ? Mg + H2 (240-380 ?),9.3,2NaAlH4 +MgCl2 ?Mg(AlH2)4 + 2NaCl in Et2O,['http://www.hydrsm.csdb.cn/chuqing/00248g1.png']
Sc(BH4)3,Sc(BH4)3,Complex hydride,"Trigonal (R-3) a = 7.262 ?, alpha = 90 deg. b = 7.262 ?, beta = 90 deg. c = 18.194 ?, gamma = 90 deg.","1. Phys. Rev. B, 2006, 74, 045126.",,,LiBH4 + ScCl3 ball milling,['http://www.hydrsm.csdb.cn/chuqing/00242g1.png']
Zr(BH4)4,Zr(BH4)4,Complex hydride,"Cubic (P-43m) a = 5.795 ?, alpha = 90 deg. b = 5.795 ?, beta = 90 deg. c = 5.795 ?, gamma = 90 deg.","1. Phys. Rev. B, 2006, 74, 045126.",,,LiBH4 + ZrCl4 ball milling,[]
Hf(BH4)4,Hf(BH4)4,Complex hydride,"Cubic (P-23) a = 6.012 ?, alpha = 90 deg. b = 6.012 ?, beta = 90 deg. c = 6.012 ?, gamma = 90 deg.","1. Phys. Rev. B, 2006, 74, 045126.",,,LiBH4 + ZrCl4 ball milling,[]
LiAlH4,LiAlH4,Complex hydride,"Monoclinic, (P21/c) a = 4.845 A, alpha = 90 deg. b = 7.826 A, beta = 112.5�0.2 deg. c = 7.917 A, gamma = 90 deg. 厖","1. Inorg. Chem. 1967, 6, 669-671. 2. Inorg. Chem. 1965, 4 (3), 304.",Total hydrogen capacity: 10.5 wt.% LiAlH4 ? 1/3Li3AlH6 + 2/3Al + H2 (187-218 ?) Li3AlH6 ? LiH + Al + 3/2H2 (228-282 ?) LiH ? Li + H2 (370-483 ?),10.5,NaAlH4 + LiCl ? LiAlH4 + NaCl (in diethyl ether),['http://www.hydrsm.csdb.cn/chuqing/00245g1.png']
LaNi3.85Al0.35Mn0.45Si0.35,LaNi3.85Al0.35Mn0.45Si0.35,,LaNi5 Hexagonal and secondary phase,"1. J. Alloy. Compd. 2009, 481, 687-691.","298K, 260.2 mAh/g",,Melting,['http://www.hydrsm.csdb.cn/chuqing/00288g1.png']
ZrCr1.8Mo0.2,ZrCr1.8Mo0.2,,"C14 Laves a = 5.1540 ?, c = 8.3394 ?","1. J. Alloy. Compd. 2009, 480, 428-433.","Room temperature 25 atm, 1.71 wt%.",,Melting,['http://www.hydrsm.csdb.cn/chuqing/00290g1.png']
LaNi4.05Al0.35Mn0.45Si0.15,LaNi4.05Al0.35Mn0.45Si0.15,,LaNi5 Hexagonal,"1. J. Alloy. Compd. 2009, 481, 687-691.","298K, 317.2 mAh/g",,Melting,['http://www.hydrsm.csdb.cn/chuqing/00285g1.png']
LaNi3.95Al0.35Mn0.45Si0.25,LaNi3.95Al0.35Mn0.45Si0.25,,LaNi5 Hexagonal,"1. J. Alloy. Compd. 2009, 481, 687-691.","298K, 289.6 mAh/g",,Melting,['http://www.hydrsm.csdb.cn/chuqing/00286g1.png']
LaNi3.9Al0.35Mn0.45Si0.3,LaNi3.9Al0.35Mn0.45Si0.3,,LaNi5 Hexagonal,"1. J. Alloy. Compd. 2009, 481, 687-691.","298K, 264.5 mAh/g",,Melting,['http://www.hydrsm.csdb.cn/chuqing/00287g1.png']
MgNi�10CuO,MgNi�10CuO,,,"1. J. Alloy. Compd. 2009, 481, 639-643",Room temperature 265.9 mAh/g,,Ball milling,['http://www.hydrsm.csdb.cn/chuqing/00283g1.png']
ZrCr2,ZrCr2,,"C14 Laves a = 5.1224 ?, c = 8.3061 ?","1. J. Alloy. Compd. 2009, 480, 428-433.","Room temperature 25 atm, 1.49 wt%.",,Melting,['http://www.hydrsm.csdb.cn/chuqing/00289g1.png']
LaNi4.2Al0.35Mn0.45,LaNi4.2Al0.35Mn0.45,,LaNi5 Hexagonal,"1. J. Alloy. Compd. 2009, 481, 687-691","298K, 344.8 mAh/g",,Melting,['http://www.hydrsm.csdb.cn/chuqing/00284g1.png']
MgNi�3CuO,MgNi�3CuO,,,"1. J. Alloy. Compd. 2009, 481, 639-643",Room temperature 349.9 mAh/g,,Ball milling,['http://www.hydrsm.csdb.cn/chuqing/00281g1.png']
MgNi�5CuO,MgNi�5CuO,,,"1. J. Alloy. Compd. 2009, 481, 639-643.",Room temperature 329 mAh/g,,Ball milling,['http://www.hydrsm.csdb.cn/chuqing/00282g1.png']
La0.75Mg0.25Ni3.5Co0.2,La0.75Mg0.25Ni3.5Co0.2,,"(La, Mg)2Ni7, hexagonal a = 5.0180 ?, c = 24.806 ? LaNi5, hexagonal a = 4.8432 ?, c = 4.008 ?","1. J. Alloys Compd, 2008, 465, 422-428.","303 K, 401.8 mAh/g",,inductive melting,['http://www.hydrsm.csdb.cn/chuqing/00511g1.png']
SrAl1.6Al0.4,SrAl1.6Al0.4,,"Sr5Al9 R-3mH (166) a = 5.8746(2) ?, c = 35.665(3) ? AlNi Pm-3m (221), a = 2.8720(7) ? SrAl P213 (198), a = 12.739(8) ?","1. Int. J. hydrogen energy 2008, 33, 7498-7504.","473 K, 3 MPa, 0.59 wt%",0.59,inductive melting,['http://www.hydrsm.csdb.cn/chuqing/00490g1.png']
La0.75Mg0.25Ni3.7,La0.75Mg0.25Ni3.7,,"(La, Mg)2Ni7, hexagonal a = 5.0145 ?, c = 24.765 ? LaNi5, hexagonal a = 4.8105 ?, c = 4.0015 ?","1. J. Alloys Compd, 2008, 465, 422-428.","303 K, 365.7 mAh/g",,inductive melting,['http://www.hydrsm.csdb.cn/chuqing/00508g1.png']
La0.75Mg0.25Ni3.9,La0.75Mg0.25Ni3.9,,"(La, Mg)2Ni7, hexagonal a = 5.0122 ?, c = 24.693 ? LaNi5, hexagonal a = 4.8012 ?, c = 4.0103 ?","1. J. Alloys Compd, 2008, 465, 422-428.","303 K, 330 mAh/g",,inductive melting,"['http://www.hydrsm.csdb.cn/chuqing/00509g1.png', 'http://www.hydrsm.csdb.cn/chuqing/00509g2.png']"
La0.75Mg0.25Ni4.1,La0.75Mg0.25Ni4.1,,"(La, Mg)2Ni7, hexagonal a = 5.0073 ?, c = 24.534 ? LaNi5, hexagonal a = 4.7805 ?, c = 4.0161 ?","1. J. Alloys Compd, 2008, 465, 422-428.","303 K, 311.2 mAh/g",,inductive melting,['http://www.hydrsm.csdb.cn/chuqing/00510g1.png']
Ti0.10Zr0.15V0.35Cr0.10Ni0.30 + 10% LaNi5,Ti0.10Zr0.15V0.35Cr0.10Ni0.30 + 10% LaNi5,,"BCC cubic (Im3m) a = 2.964 ? C14 Laves phase (P63/mmc) a = 4.907 ?, c = 8.048 ?","1. Electrochim. Acta 2008, 53, 7831-7837.","303 K, 1 MPa, 1.23 wt%",1.23,arc melting,['http://www.hydrsm.csdb.cn/chuqing/00506g1.png']
Ti0.10Zr0.15V0.35Cr0.10Ni0.30 + 5% LaNi5,Ti0.10Zr0.15V0.35Cr0.10Ni0.30 + 5% LaNi5,,"BCC cubic (Im3m) a = 2.979 ? C14 Laves phase (P63/mmc) a = 4.919 ?, c = 8.051 ?","1. Electrochim. Acta 2008, 53, 7831-7837.","303 K, 1 MPa, 1.51 wt%",1.51,arc melting,['http://www.hydrsm.csdb.cn/chuqing/00505g1.png']
La0.75Mg0.25Ni3.5,La0.75Mg0.25Ni3.5,,"(La, Mg)2Ni7, hexagonal a = 5.0241 ?, c = 24.838? LaNi5, hexagonal a = 4.8905 ?, c = 3.9768 ?","1. J. Alloys Compd, 2008, 465, 422-428.","303 K, 343.7 mAh/g",,inductive melting,['http://www.hydrsm.csdb.cn/chuqing/00507g1.png']
Ti0.26Zr0.07V0.24Mn0.1Ni0.33Mo0.025,Ti0.26Zr0.07V0.24Mn0.1Ni0.33Mo0.025,,"BCC cubic a = 3.019 ? C14 Laves, hexagonal a = 4.904 ?, c = 8.02 ?","1. Mater. Sci. Eng. B, 2008, 150, 168-174.","303K, 402.9 mAh/g",,arc melting,['http://www.hydrsm.csdb.cn/chuqing/00599g1.png']
Ti0.26Zr0.07V0.24Mn0.1Ni0.33Mo0.05,Ti0.26Zr0.07V0.24Mn0.1Ni0.33Mo0.05,,"BCC cubic a = 3.02 ? C14 Laves, hexagonal a = 4.911 ?, c = 8.035 ?","1. Mater. Sci. Eng. B, 2008, 150, 168-174.","303K, 394.4 mAh/g",,arc melting,['http://www.hydrsm.csdb.cn/chuqing/00600g1.png']
Ml0.70Mg0.30(Ni3.95Co0.75Mn0.15Al0.15)0.68,Ml0.70Mg0.30(Ni3.95Co0.75Mn0.15Al0.15)0.68,,"(La,Mg)Ni3 rhombohedral R3-m (166) LaNi5 hexagonal, P6/mmm (191)","1. Mater. Chem. Phys., 2008, 108, 92-96.","298K, 355 mAh/g",,inductive melting,['http://www.hydrsm.csdb.cn/chuqing/00618g1.png']
Ml0.70Mg0.30(Ni3.95Co0.75Mn0.15Al0.15)0.76,Ml0.70Mg0.30(Ni3.95Co0.75Mn0.15Al0.15)0.76,,"(La,Mg)Ni3 rhombohedral R3-m (166) LaNi5 hexagonal, P6/mmm (191)","1. Mater. Chem. Phys., 2008, 108, 92-96.","298K, 330 mAh/g",,inductive melting,['http://www.hydrsm.csdb.cn/chuqing/00620g1.png']
Ml0.70Mg0.30(Ni3.95Co0.75Mn0.15Al0.15)0.70,Ml0.70Mg0.30(Ni3.95Co0.75Mn0.15Al0.15)0.70,,"(La,Mg)Ni3 rhombohedral R3-m (166) LaNi5 hexagonal, P6/mmm (191)","1. Mater. Chem. Phys., 2008, 108, 92-96.","298K, 352 mAh/g",,inductive melting,[]
La0.85Mg0.15Ni3.5,La0.85Mg0.15Ni3.5,,"LaNi5, hexagonal a = 5.017 Å, c = 4.005 Å La2Ni7, hexagonal a = 5.058 Å, c = 24.722 Å","1. Mater. Chem. Phys. 2008, 108, 251-256.","303 K, 213 mAh/g",,inductive melting,['http://www.hydrsm.csdb.cn/chuqing/00615g1.png']
Ml0.70Mg0.30(Ni3.95Co0.75Mn0.15Al0.15)0.64,Ml0.70Mg0.30(Ni3.95Co0.75Mn0.15Al0.15)0.64,,"(La,Mg)Ni3 rhombohedral R3-m (166) LaNi5 hexagonal, P6/mmm (191)","1. Mater. Chem. Phys., 2008, 108, 92-96.","298K, 372 mAh/g",,inductive melting,['http://www.hydrsm.csdb.cn/chuqing/00617g1.png']
Ml0.70Mg0.30(Ni3.95Co0.75Mn0.15Al0.15)0.60,Ml0.70Mg0.30(Ni3.95Co0.75Mn0.15Al0.15)0.60,,"(La,Mg)Ni3 rhombohedral R3-m (166) LaNi5 hexagonal, P6/mmm (191)","1. Mater. Chem. Phys., 2008, 108, 92-96.","298K, 369 mAh/g",,inductive melting,['http://www.hydrsm.csdb.cn/chuqing/00616g1.png']
La0.75Mg0.25Ni3.50,La0.75Mg0.25Ni3.50,,"LaNi5, hexagonal a = 5.026 Å, c = 3.982 Å La2Ni7, hexagonal a = 5.058 Å, c = 24.502 Å","1. Mater. Chem. Phys. 2008, 108, 251-256.","303 K, 343.7 mAh/g",,inductive melting,['http://www.hydrsm.csdb.cn/chuqing/00613g1.png']
La0.80Mg0.20Ni3.5,La0.80Mg0.20Ni3.5,,"LaNi5, hexagonal a = 5.022 Å, c = 3.989 Å La2Ni7, hexagonal a = 5.071 Å, c = 24.527 Å","1. Mater. Chem. Phys. 2008, 108, 251-256.","303 K, 290 mAh/g",,inductive melting,['http://www.hydrsm.csdb.cn/chuqing/00614g1.png']
La1.3CaMg0.7Ni9 + 5% TiO2,La1.3CaMg0.7Ni9 + 5% TiO2,,,"1. Int. J. hydrogen energy, 2008, 33, 1304-1309.","303K, 390 mAh/g",,Inductive melting,[]
La1.3CaMg0.7Ni9 + 5% Cr2O3,La1.3CaMg0.7Ni9 + 5% Cr2O3,,,"1. Int. J. hydrogen energy, 2008, 33, 1304-1309.","303K, 396.8 mAh/g",,Inductive melting,[]
La1.3CaMg0.7Ni9 + 5%Fe2O3,La1.3CaMg0.7Ni9 + 5%Fe2O3,,,"1. Int. J. hydrogen energy, 2008, 33, 1304-1309.","303K, 370 mAh/g",,Inductive melting,[]
Ti0.9VFe0.1,Ti0.9VFe0.1,,BCC cubic a = 3.09 Å,"1. Int. J. Hydrogen Energy, 2007, 32, 4973-4977.","Room temperature, 15 atm, 3.53 wt%.",,Arc melting,['http://www.hydrsm.csdb.cn/chuqing/00680g1.png']
TiV,TiV,,BCC cubic a = 3.12 Å,"1. Int. J. Hydrogen Energy, 2007, 32, 4973-4977.","Room temperature, 15 atm, 2.86 wt%.",,Arc melting,[]
La0.75Mg0.25Ni3.5Co0.6,La0.75Mg0.25Ni3.5Co0.6,,"LaNi5 hexagonal, P6/mmm (191) a = 5.029 Å, c = 3.990 Å (La, Mg)2Ni7 hexagonal, P63/mmc (194) a = 5.090 Å, c = 24.541 Å LaNi2","1. Int. J. Hydrogen Energy, 2007, 32, 4949-4956.","303.15K, 319.2 mAh/g",,Magnetic melting,['http://www.hydrsm.csdb.cn/chuqing/00678g1.png']
Ti0.9Zr0.2Mn1.5Cr0.3V0.3,Ti0.9Zr0.2Mn1.5Cr0.3V0.3,,"C14 Laves, hexagonal a = 4.90410 Å, c = 8.05266 Å V","1. Int. J. Hydrogen Energy, 2007, 32, 3363-3369.","303 K, 4 MPa 1.60 wt%",,Ball milling,['http://www.hydrsm.csdb.cn/chuqing/00689g1.png']
Ti0.9Zr0.2Mn1.5Cr0.3V0.3 + 5 wt% La0.7Mg0.25Zr0.05(Ni0.85Co0.15)3.5,Ti0.9Zr0.2Mn1.5Cr0.3V0.3 + 5 wt% La0.7Mg0.25Zr0.05(Ni0.85Co0.15)3.5,,"C14 Laves, hexagonal a = 4.90980 Å, c = 8.04430Å V","1. Int. J. Hydrogen Energy, 2007, 32, 3363-3369.","303 K, 4 MPa 1.60 wt%",,Ball milling,['http://www.hydrsm.csdb.cn/chuqing/00690g1.png']
Ti0.9Zr0.2Mn1.5Cr0.3V0.3 + 10 wt% LaNi3.8Mn0.3Al0.4Co0.5,Ti0.9Zr0.2Mn1.5Cr0.3V0.3 + 10 wt% LaNi3.8Mn0.3Al0.4Co0.5,,C14 Laves LaNi5 V,"1. J. Alloys Compds, 2007, 446-447, 614-619.","303 K, 310.4 mAh/g",,Ball milling,['http://www.hydrsm.csdb.cn/chuqing/00688g1.png']
ZrFe1.4Ni0.6,ZrFe1.4Ni0.6,,C15 Laves cubic a = 7.0171 Å,"1. Int. J. Hydrogen Energy, 2007, 32, 3965-3971.","303 K, 50 bar, 3.12(H/M)",,Arc melting,['http://www.hydrsm.csdb.cn/chuqing/00686g1.png']
ZrFe1.2Ni0.8,ZrFe1.2Ni0.8,,C15 Laves cubic a = 6.9985 Å,"1. Int. J. Hydrogen Energy, 2007, 32, 3965-3971.","303 K, 50 bar, 3.1 (H/M)",,Arc melting,['http://www.hydrsm.csdb.cn/chuqing/00687g1.png']
ZrFe1.6Ni0.4,ZrFe1.6Ni0.4,,C15 Laves cubic a = 7.0385 Å,"1. Int. J. Hydrogen Energy, 2007, 32, 3965-3971.","303 K, 50 bar, 3.15(H/M)",,Arc melting,['http://www.hydrsm.csdb.cn/chuqing/00685g1.png']
ZrFe1.8Ni0.2,ZrFe1.8Ni0.2,,C15 Laves cubic a = 7.0509 Å,"1. Int. J. Hydrogen Energy, 2007, 32, 3965-3971.","303 K, 50 bar, 3.33(H/M)",,Arc melting,['http://www.hydrsm.csdb.cn/chuqing/00684g1.png']
Ti0.6VFe0.4,Ti0.6VFe0.4,,BCC cubic a = 3.00 Å,"1. Int. J. Hydrogen Energy, 2007, 32, 4973-4977.","Room temperature, 15 atm, 2.01 wt%.",,Arc melting,[]
Ti0.8VFe0.2,Ti0.8VFe0.2,,BCC cubic a = 3.01 Å,"1. Int. J. Hydrogen Energy, 2007, 32, 4973-4977.","Room temperature, 15 atm, 2.42 wt%.",,Arc melting,[]
Ti0.85VFe0.15,Ti0.85VFe0.15,,BCC cubic a = 3.08 Å,"1. Int. J. Hydrogen Energy, 2007, 32, 4973-4977.","Room temperature, 15 atm, 3.7 wt%.",,Arc melting,['http://www.hydrsm.csdb.cn/chuqing/00681g1.png']
La0.7Mg0.25Ti0.05Ni2.975Co0.525+ 4 wt% PANI,La0.7Mg0.25Ti0.05Ni2.975Co0.525+ 4 wt% PANI,,"(La,Mg)Ni3 rhombohedral R3-m (166) LaNi5 hexagonal, P6/mmm (191) LaNi","1. Int. J. Hydrogen Energy, 2007, 32, 4894-4899.","298K, 350.3 mAh/g",,Melting + ball milling,[]
La0.7Mg0.25Ti0.05Ni2.975Co0.525+ 1 wt % PANI,La0.7Mg0.25Ti0.05Ni2.975Co0.525+ 1 wt % PANI,,"(La,Mg)Ni3 rhombohedral R3-m (166) LaNi5 hexagonal, P6/mmm (191) LaNi","1. Int. J. Hydrogen Energy, 2007, 32, 4894-4899.","298K, 359.3 mAh/g",,Melting + ball milling,[]
La0.7Mg0.25Ti0.05Ni2.975Co0.525+ 3 wt % PANI,La0.7Mg0.25Ti0.05Ni2.975Co0.525+ 3 wt % PANI,,"(La,Mg)Ni3 rhombohedral R3-m (166) LaNi5 hexagonal, P6/mmm (191) LaNi","1. Int. J. Hydrogen Energy, 2007, 32, 4894-4899.","298K, 355.4 mAh/g",,Melting + ball milling,[]
La0.7Mg0.25Ti0.05Ni2.975Co0.525+ 2 wt % PANI,La0.7Mg0.25Ti0.05Ni2.975Co0.525+ 2 wt % PANI,,"(La,Mg)Ni3 rhombohedral R3-m (166) LaNi5 hexagonal, P6/mmm (191) LaNi","1. Int. J. Hydrogen Energy, 2007, 32, 4894-4899.","298K, 351.6 mAh/g",,Melting + ball milling,"['http://www.hydrsm.csdb.cn/chuqing/00668g1.png', 'http://www.hydrsm.csdb.cn/chuqing/00668g2.png']"
La0.7Mg0.3Ni2.875Co0.525Mn0.1+ 6 wt % NiB,La0.7Mg0.3Ni2.875Co0.525Mn0.1+ 6 wt % NiB,,"(La,Mg)Ni3 rhombohedral R3-m (166) a = 5.071 Å, c = 25.597 Å LaNi5 hexagonal, P6/mmm (191) a = 4.960 Å, c = 4.011 Å","1. Int. J. Hydrogen Energy, 2007, 32, 4220-4224.","Room temperature, 319.1 mAh/g",,Melting + ball milling,['http://www.hydrsm.csdb.cn/chuqing/00665g1.png']
La0.7Mg0.3Ni2.875Co0.525Mn0.1+ 8 wt % NiB,La0.7Mg0.3Ni2.875Co0.525Mn0.1+ 8 wt % NiB,,"(La,Mg)Ni3 rhombohedral R3-m (166) a = 5.063 Å, c = 25.687 Å LaNi5 hexagonal, P6/mmm (191) a = 4.958 Å, c = 4.006 Å","1. Int. J. Hydrogen Energy, 2007, 32, 4220-4224.","Room temperature, 321.9 mAh/g",,Melting + ball milling,['http://www.hydrsm.csdb.cn/chuqing/00666g1.png']
La0.7Mg0.3Ni2.875Co0.525Mn0.1+ 4 wt % NiB,La0.7Mg0.3Ni2.875Co0.525Mn0.1+ 4 wt % NiB,,"(La,Mg)Ni3 rhombohedral R3-m (166) a = 5.068 Å, c = 25.613 Å LaNi5 hexagonal, P6/mmm (191) a = 4.953 Å, c = 4.007 Å""","1. Int. J. Hydrogen Energy, 2007, 32, 4220-4224.","Room temperature, 339.0 mAh/g",,Melting + ball milling,['http://www.hydrsm.csdb.cn/chuqing/00664g1.png']
CeMn0.25Al0.25Ni1.5,CeMn0.25Al0.25Ni1.5,,CeNi cubic CeAl haxagonal,"1. Int. J. Hydrogen Energy, 2007, 32, 4209-4214.","298K, 1 atm 0.51 wt%",0.51,Arc melting,['http://www.hydrsm.csdb.cn/chuqing/00662g1.png']
La0.7Mg0.3Ni2.875Co0.525Mn0.1,La0.7Mg0.3Ni2.875Co0.525Mn0.1,,"(La,Mg)Ni3 rhombohedral R3-m (166) a = 5.098 Å, c = 25.168 Å LaNi5 hexagonal, P6/mmm (191) a = 4.946 Å, c = 4.012 Å""","1. Int. J. Hydrogen Energy, 2007, 32, 4220-4224.","Room temperature, 387.4 mAh/g",,melting,['http://www.hydrsm.csdb.cn/chuqing/00663g1.png']
MgNi-NiB,MgNi-NiB,,amorphous structure,"1. Int. J. Hydrogen Energy, 2007, 32, 2325-2329.","Room temperature, 410.57 mAh/g",,Mechanical alloying,"['http://www.hydrsm.csdb.cn/chuqing/00700g1.png', 'http://www.hydrsm.csdb.cn/chuqing/00700g2.png']"
Ti0.17Zr0.08V0.34Dy0.01Cr0.1Ni0.3,Ti0.17Zr0.08V0.34Dy0.01Cr0.1Ni0.3,,"C14 Laves, hexagonal a = 4.92 Å, c = 8.03 Å V-based BCC, Cubic a = 2.98 Å","1. Int. J. Hydrogen Energy, 2007, 32, 3427-3434.","303 K, 10 MPa, 3.1 (H/M), 321 mAh/g",,Arc melting,['http://www.hydrsm.csdb.cn/chuqing/00699g1.png']
CeMn0.50Al0.50Ni1.0,CeMn0.50Al0.50Ni1.0,,"CeNi cubic CeAl haxagonal""","1. Int. J. Hydrogen Energy, 2007, 32, 4209-4214.","298K, 1 atm 0.45 wt%",0.45,Arc melting,['http://www.hydrsm.csdb.cn/chuqing/00661g1.png']
Ti0.17Zr0.08V0.34Ce0.01Cr0.1Ni0.3,Ti0.17Zr0.08V0.34Ce0.01Cr0.1Ni0.3,,"C14 Laves, hexagonal a = 4.94 Å, c = 8.08 Å V-based BCC, Cubic a = 2.99 Å","1. Int. J. Hydrogen Energy, 2007, 32, 3427-3434.","303 K, 10 MPa, 2.8 (H/M), 309 mAh/g",,Arc melting,"['http://www.hydrsm.csdb.cn/chuqing/00698g1.png', 'http://www.hydrsm.csdb.cn/chuqing/00698g2.png']"
La0.7Mg0.3Ni2.15Co1.05Mn0.1Al0.2,La0.7Mg0.3Ni2.15Co1.05Mn0.1Al0.2,,"(La,Mg)Ni3 rhombohedral R3-m (166) a = 5.075 Å, c = 24.945 Å LaNi5 hexagonal, P6/mmm (191) a = 5.069 Å, c = 4.040 Å","1. Int. J. Hydrogen Energy, 2007, 32, 3387-3394.","303 K, 348.1 mAh/g",,Inductive melting+ annealing treatment,['http://www.hydrsm.csdb.cn/chuqing/00697g1.png']
La0.7Mg0.3Ni2.15Co1.05Mn0.1Al0.2,La0.7Mg0.3Ni2.15Co1.05Mn0.1Al0.2,,"(La,Mg)Ni3 rhombohedral R3-m (166) a = 5.079 Å, c = 24.848 Å LaNi5 hexagonal, P6/mmm (191) a = 5.066 Å, c = 4.043 Å""","1. Int. J. Hydrogen Energy, 2007, 32, 3387-3394.","303 K, 344.8 mAh/g",,Inductive melting,['http://www.hydrsm.csdb.cn/chuqing/00696g1.png']
La0.7Mg0.3Ni2.30Co0.90Mn0.1Al0.2,La0.7Mg0.3Ni2.30Co0.90Mn0.1Al0.2,,"(La,Mg)Ni3 rhombohedral R3-m (166) a = 5.078 Å, c = 24.866 Å LaNi5 hexagonal, P6/mmm (191) a = 5.059 Å, c = 4.035 Å","1. Int. J. Hydrogen Energy, 2007, 32, 3387-3394.","303 K, 348.7 mAh/g",,Inductive melting,['http://www.hydrsm.csdb.cn/chuqing/00694g1.png']
La0.7Mg0.3Ni2.30Co0.90Mn0.1Al0.2,La0.7Mg0.3Ni2.30Co0.90Mn0.1Al0.2,,"(La,Mg)Ni3 rhombohedral R3-m (166) a = 5.067Å, c = 24.987 Å LaNi5 hexagonal, P6/mmm (191) a = 5.062 Å, c = 4.038 Å","1. Int. J. Hydrogen Energy, 2007, 32, 3387-3394.","303 K, 364.1 mAh/g",,Inductive melting + annealing treatment,['http://www.hydrsm.csdb.cn/chuqing/00695g1.png']
La0.7Mg0.3Ni2.45Co0.75Mn0.1Al0.2,La0.7Mg0.3Ni2.45Co0.75Mn0.1Al0.2,,"(La,Mg)Ni3 rhombohedral R3-m (166) a = 5.082 Å, c = 24.868 Å LaNi5 hexagonal, P6/mmm (191) a = 5.061 Å, c = 4.029 Å","1. Int. J. Hydrogen Energy, 2007, 32, 3387-3394.","303 K, 370 mAh/g",,Inductive melting + annealing treatment,['http://www.hydrsm.csdb.cn/chuqing/00693g1.png']
La0.7Mg0.3Ni2.45Co0.75Mn0.1Al0.2,La0.7Mg0.3Ni2.45Co0.75Mn0.1Al0.2,,"(La,Mg)Ni3 rhombohedral R3-m (166) a = 5.077 Å, c = 24.860 Å LaNi5 hexagonal, P6/mmm (191) a = 5.057 Å, c = 4.028 Å","1. Int. J. Hydrogen Energy, 2007, 32, 3387-3394.","303 K, 350.9 mAh/g",,Inductive melting,['http://www.hydrsm.csdb.cn/chuqing/00692g1.png']
Ti0.9Zr0.2Mn1.5Cr0.3V0.3 + 5 wt% La0.7Mg0.25Zr0.05(Ni0.85Co0.15)3.5,Ti0.9Zr0.2Mn1.5Cr0.3V0.3 + 5 wt% La0.7Mg0.25Zr0.05(Ni0.85Co0.15)3.5,,"C14 Laves, hexagonal a = 4.90985 Å, c = 8.06050Å V","1. Int. J. Hydrogen Energy, 2007, 32, 3363-3369.","303 K, 4 MPa 1.65 wt%",,Ball milling,['http://www.hydrsm.csdb.cn/chuqing/00691g1.png']
La0.75Mg0.25Ni3.5Co0.2,La0.75Mg0.25Ni3.5Co0.2,,"LaNi5 hexagonal, P6/mmm (191) a = 5.017 Å, c = 4.008 Å (La, Mg)2Ni7 hexagonal, P63/mmc (194) a = 5.081 Å, c = 24.497 Å LaNi2","1. Int. J. Hydrogen Energy, 2007, 32, 4949-4956.","303.15K, 401.8 mAh/g",,Magnetic melting,['http://www.hydrsm.csdb.cn/chuqing/00676g1.png']
La0.75Mg0.25Ni3.5Co0.4,La0.75Mg0.25Ni3.5Co0.4,,"LaNi5 hexagonal, P6/mmm (191) a = 5.026 Å, c = 3.991 Å (La, Mg)2Ni7 hexagonal, P63/mmc (194) a = 5.090 Å, c = 24.443 Å LaNi2","1. Int. J. Hydrogen Energy, 2007, 32, 4949-4956.","303.15K, 340 mAh/g",,Magnetic melting,['http://www.hydrsm.csdb.cn/chuqing/00677g1.png']
La0.75Mg0.25Ni3.5,La0.75Mg0.25Ni3.5,,"LaNi5 hexagonal, P6/mmm (191) a = 5.026 Å, c = 3.982 Å (La, Mg)2Ni7 hexagonal, P63/mmc (194) a = 5.058 Å, c = 24.502 Å LaNi2","1. Int. J. Hydrogen Energy, 2007, 32, 4949-4956.","303.15K, 343.7 mAh/g",,Magnetic melting,['http://www.hydrsm.csdb.cn/chuqing/00675g1.png']
Mm0.3Ml0.7Ni3.55Co0.75Mn0.4Al0.3 + 10 wt% Mg2Ni,Mm0.3Ml0.7Ni3.55Co0.75Mn0.4Al0.3 + 10 wt% Mg2Ni,,"LaNi5 hexagonal, P6/mmm (191) Mg2Ni P6222 AlNaNi4","1. Int. J. Hydrogen Energy, 2007, 32, 4939-4942.","Room temperature, 240 mAh/g",,two-step re-melting,['http://www.hydrsm.csdb.cn/chuqing/00673g1.png']
Mm0.3Ml0.7Ni3.55Co0.75Mn0.4Al0.3 + 5 wt% Mg2Ni,Mm0.3Ml0.7Ni3.55Co0.75Mn0.4Al0.3 + 5 wt% Mg2Ni,,"LaNi5 hexagonal, P6/mmm (191) Mg2Ni P6222 AlNaNi4","1. Int. J. Hydrogen Energy, 2007, 32, 4939-4942.","Room temperature, 274.4 mAh/g",,two-step re-melting,['http://www.hydrsm.csdb.cn/chuqing/00672g1.png']
Mm0.3Ml0.7Ni3.55Co0.75Mn0.4Al0.3 + 30 wt% Mg2Ni,Mm0.3Ml0.7Ni3.55Co0.75Mn0.4Al0.3 + 30 wt% Mg2Ni,,"LaNi5 hexagonal, P6/mmm (191) Mg2Ni P6222 AlNaNi4","1. Int. J. Hydrogen Energy, 2007, 32, 4939-4942.","Room temperature, 90.72 mAh/g",,two-step re-melting,['http://www.hydrsm.csdb.cn/chuqing/00674g1.png']
Mm0.3Ml0.7Ni3.55Co0.75Mn0.4Al0.3,Mm0.3Ml0.7Ni3.55Co0.75Mn0.4Al0.3,,"LaNi5 hexagonal, P6/mmm (191) AlNaNi4","1. Int. J. Hydrogen Energy, 2007, 32, 4939-4942.","Room temperature, 270 mAh/g",,two-step re-melting,"['http://www.hydrsm.csdb.cn/chuqing/00671g1.png', 'http://www.hydrsm.csdb.cn/chuqing/00671g2.png']"
Ti0.8Zr0.2V2.7Mn0.5Cr0.8Ni1.0,Ti0.8Zr0.2V2.7Mn0.5Cr0.8Ni1.0,,"BCC cubic a = 2.976 Å C14 Laves, hexagonal a = 4.924 Å, c = 8.023 Å","1. Int. J. Hydrogen Energy, 2008, 33, 728-734.","303K, 331.3 mAh/g",,inductive melting,['http://www.hydrsm.csdb.cn/chuqing/00650g1.png']
La0.7Mg0.3Ni2.25Cr0.20Co0.75Mn0.1Al0.2,La0.7Mg0.3Ni2.25Cr0.20Co0.75Mn0.1Al0.2,,"(La,Mg)Ni3 rhombohedral R3-m (166) a = 5.119 Å, c = 25.087 Å LaNi5 hexagonal, P6/mmm (191) a = 5.078 Å, c = 4.057 Å La2Ni7 hexagonal, P63/mmc (194) a = 5.060 Å, c = 24.635 Å Cr2Ni3 cubic Fm3-m (225) a = 3.579 &Ar","1. Int. J. Hydrogen Energy, 2008, 33, 134-140.","303K, 311.5 mAh/g",,inductive melting,['http://www.hydrsm.csdb.cn/chuqing/00649g1.png']
La0.7Mg0.3Ni2.30Cr0.15Co0.75Mn0.1Al0.2,La0.7Mg0.3Ni2.30Cr0.15Co0.75Mn0.1Al0.2,,"(La,Mg)Ni3 rhombohedral R3-m (166) a = 5.109 Å, c = 25.040 Å LaNi5 hexagonal, P6/mmm (191) a = 5.073 Å, c = 4.050 Å La2Ni7 hexagonal, P63/mmc (194) a = 5.058 Å, c = 24.630 Å Cr2Ni3 cubic Fm3-m (225) a = 3.579 &Ar","1. Int. J. Hydrogen Energy, 2008, 33, 134-140.","303K, 326.4 mAh/g",,inductive melting,['http://www.hydrsm.csdb.cn/chuqing/00648g1.png']
La0.7Mg0.3Ni2.35Cr0.10Co0.75Mn0.1Al0.2,La0.7Mg0.3Ni2.35Cr0.10Co0.75Mn0.1Al0.2,,"(La,Mg)Ni3 rhombohedral R3-m (166) a = 5.101 Å, c = 24.995 Å LaNi5 hexagonal, P6/mmm (191) a = 5.070 Å, c = 4.046 Å La2Ni7 hexagonal, P63/mmc (194) a = 5.053 Å, c = 24.620 Å Cr2Ni3 cubic Fm3-m (225) a = 3.579 &Ar","1. Int. J. Hydrogen Energy, 2008, 33, 134-140.","303K, 344.3 mAh/g",,inductive melting,['http://www.hydrsm.csdb.cn/chuqing/00647g1.png']
La0.7Mg0.3Ni2.35Co0.75Mn0.1Al0.3,La0.7Mg0.3Ni2.35Co0.75Mn0.1Al0.3,,"(La,Mg)Ni3 rhombohedral R3-m (166) a = 5.080 Å, c = 24.874 Å LaNi5 hexagonal, P6/mmm (191) a = 5.066 Å, c = 4.050 Å","1. Int. J. Hydrogen Energy, 2008, 33, 124-133.","303K, 350 mAh/g",,inductive melting,['http://www.hydrsm.csdb.cn/chuqing/00644g1.png']
La0.7Mg0.3Ni2.40Cr0.05Co0.75Mn0.1Al0.2,La0.7Mg0.3Ni2.40Cr0.05Co0.75Mn0.1Al0.2,,"(La,Mg)Ni3 rhombohedral R3-m (166) a = 5.090 Å, c = 24.941 Å LaNi5 hexagonal, P6/mmm (191) a = 5.068 Å, c = 4.046 Å Cr2Ni3 cubic Fm3-m (225) a = 3.579 Å","1. Int. J. Hydrogen Energy, 2008, 33, 134-140.","303K, 358.5 mAh/g",,inductive melting,['http://www.hydrsm.csdb.cn/chuqing/00646g1.png']
La0.7Mg0.3Ni2.45Co0.75Mn0.1Al0.2,La0.7Mg0.3Ni2.45Co0.75Mn0.1Al0.2,,"(La,Mg)Ni3 rhombohedral R3-m (166) a = 5.079 Å, c = 24.887 Å LaNi5 hexagonal, P6/mmm (191) a = 5.061 Å, c = 4.037 Å","1. Int. J. Hydrogen Energy, 2008, 33, 134-140.","303K, 369.7 mAh/g",,inductive melting,['http://www.hydrsm.csdb.cn/chuqing/00645g1.png']
Ho0.5Ti0.5Co2,Ho0.5Ti0.5Co2,,"C15 Laves, cubic, Fd3-m a = 7.146(6) Å C36 Laves, hexagonal, p63/mmc a = 4.337(1) Å, c = 17.070(3) Å","1. Mater. Sci. Eng. A, 2008, 472, 293-298.","323K, 1 bar, 0.663 wt%",0.663,arc melting,['http://www.hydrsm.csdb.cn/chuqing/00642g1.png']
La0.7Mg0.3Ni2.65Co0.75Mn0.1,La0.7Mg0.3Ni2.65Co0.75Mn0.1,,"(La,Mg)Ni3 rhombohedral R3-m (166) a = 5.058 Å, c = 24.261 Å LaNi5 hexagonal, P6/mmm (191) a = 5.041 Å, c = 4.001 Å LaNi a = 3.835 Å, b = 10.736 Å, c = 4.455 Å","1. Int. J. Hydrogen Energy, 2008, 33, 124-133.","303K, 405 mAh/g",,inductive melting,['http://www.hydrsm.csdb.cn/chuqing/00643g1.png']
CeMn0.75Al0.75Ni0.5,CeMn0.75Al0.75Ni0.5,,CeAlNi hexagonal,"1. Int. J. Hydrogen Energy, 2007, 32, 4209-4214.","298K, 1 atm 0.45 wt%",0.45,Arc melting,['http://www.hydrsm.csdb.cn/chuqing/00660g1.png']
Ho0.5Ti0.5Co2,Ho0.5Ti0.5Co2,,"C15 Laves, cubic, Fd3-m a = 7.146(5) Å C36 Laves, hexagonal, p63/mmc a = 4.349(8) Å, c = 17.040(3) Å","1. Mater. Sci. Eng. A, 2008, 472, 293-298.","323K, 1 bar, 0.816 wt%",0.816,arc melting,['http://www.hydrsm.csdb.cn/chuqing/00641g1.png']
CeMnAl,CeMnAl,,CeMnAl cubic CeO,"1. Int. J. Hydrogen Energy, 2007, 32, 4209-4214.","298K, 1 atm 0.09 wt%",0.09,Arc melting,"['http://www.hydrsm.csdb.cn/chuqing/00659g1.png', 'http://www.hydrsm.csdb.cn/chuqing/00659g2.png']"
La0.7Mg0.3Ni3.5�40wt% Ti0.17Zr0.08V0.35Cr0.1Ni0.3,La0.7Mg0.3Ni3.5�40wt% Ti0.17Zr0.08V0.35Cr0.1Ni0.3,,"(La,Mg)Ni3, LaNi5, LaNi BCC, C14 Laves","1. Int. J. Hydrogen Energy, 2008, 33, 755-761.","303K, 335.2 mAh/g",,magnetic levitation melting + ball milling,['http://www.hydrsm.csdb.cn/chuqing/00658g1.png']
La0.7Mg0.3Ni3.5�25wt% Ti0.17Zr0.08V0.35Cr0.1Ni0.3,La0.7Mg0.3Ni3.5�25wt% Ti0.17Zr0.08V0.35Cr0.1Ni0.3,,"(La,Mg)Ni3, LaNi5, LaNi BCC, C14 Laves","1. Int. J. Hydrogen Energy, 2008, 33, 755-761.","303K, 335.6 mAh/g",,magnetic levitation melting + ball milling,['http://www.hydrsm.csdb.cn/chuqing/00657g1.png']
Ti0.8Zr0.2V2.7Mn0.5Cr0.8Ni1.0Pd0.15,Ti0.8Zr0.2V2.7Mn0.5Cr0.8Ni1.0Pd0.15,,"BCC cubic a = 2.973 Å C14 Laves, hexagonal a = 4.998 Å, c = 8.087 Å","1. Int. J. Hydrogen Energy, 2008, 33, 728-734.","303K, 338.7 mAh/g",,inductive melting,['http://www.hydrsm.csdb.cn/chuqing/00654g1.png']
La0.7Mg0.3Ni3.5�10wt% Ti0.17Zr0.08V0.35Cr0.1Ni0.3,La0.7Mg0.3Ni3.5�10wt% Ti0.17Zr0.08V0.35Cr0.1Ni0.3,,"(La,Mg)Ni3, LaNi5, LaNi BCC, C14 Laves","1. Int. J. Hydrogen Energy, 2008, 33, 755-761.","303K, 344.1 mAh/g",,magnetic levitation melting + ball milling,['http://www.hydrsm.csdb.cn/chuqing/00656g1.png']
La0.7Mg0.3Ni3.5�5wt% Ti0.17Zr0.08V0.35Cr0.1Ni0.3,La0.7Mg0.3Ni3.5�5wt% Ti0.17Zr0.08V0.35Cr0.1Ni0.3,,"(La,Mg)Ni3, LaNi5, LaNi BCC, C14 Laves","1. Int. J. Hydrogen Energy, 2008, 33, 755-761.","303K, 348.5 mAh/g",,magnetic levitation melting + ball milling,['http://www.hydrsm.csdb.cn/chuqing/00655g1.png']
Ti0.8Zr0.2V2.7Mn0.5Cr0.8Ni1.0Pd0.15,Ti0.8Zr0.2V2.7Mn0.5Cr0.8Ni1.0Pd0.15,,"BCC cubic a = 2.974 Å C14 Laves, hexagonal a = 4.985 Å, c = 8.083 Å","1. Int. J. Hydrogen Energy, 2008, 33, 728-734.","303K, 357.8 mAh/g",,inductive melting,['http://www.hydrsm.csdb.cn/chuqing/00653g1.png']
Ti0.8Zr0.2V2.7Mn0.5Cr0.8Ni1.0Pd0.10,Ti0.8Zr0.2V2.7Mn0.5Cr0.8Ni1.0Pd0.10,,"BCC cubic a = 2.974 Å C14 Laves, hexagonal a = 4.934 Å, c = 8.060 Å","1. Int. J. Hydrogen Energy, 2008, 33, 728-734.","303K, 346.2 mAh/g",,inductive melting,['http://www.hydrsm.csdb.cn/chuqing/00652g1.png']
