Repository: yingfengcheng8/scrapy

File: csdb/data/adsorption.csv (part 6 of 6)
formula,name,category,information,Reference,Hydrogen_storage,optimum_Hydrogen_storage,method,image
LiAlH4 catalyzed by TiF3,lithium alanate,Complex hydride,,"1. Int. J. Hydrogen Energy 2009, 34, 8079�8085 2. ???????? 2010, 31, 796-799",About 5.0 wt.% H2 can be released from TiF3-doped LiAlH4 after 18 h ball milling in the range of 60 ?�145 ?(heating rate 2 ?/min-1).,,"By ball milling LiAlH4 with 4 mol% TiF3 for 0.5 h, 2 h, 6 h and 18 h.",['http://www.hydrsm.csdb.cn/chuqing/00779g1.png']
Nanosized MgH2-0.1TiH2,Magnesium Hydride,Complex hydride,,"1. J. Am. Chem. Soc. 2009, 131, 15843�15852","563 K, 6 wt.%",,Prepared by ultrahigh-energy-high-pressure (13.8 MPa hydrogen pressure) mechanical milling,['http://www.hydrsm.csdb.cn/chuqing/00778g1.png']
[FeIII(Tp)(CN)3]2CoII,[FeIII(Tp)(CN)3]2CoII,"Porous material, physical forces, single-crystal","orthorhombic, (Ibam) a = 14.438 (3) Å, alpha = 90 deg. b = 18.437 (4) Å, beta = 90 deg. c = 12.997 (3) Å, gamma = 90 deg.","1. J. Am. Chem. Soc. 2010, 132, 912-913.","77 K, 1.0 bar: 32.2 cm3 g-1",,Solvent diffusion,['http://www.hydrsm.csdb.cn/chuqing/00777g1.png']
[Cu2(bza)4(pyz)]n,[Cu2(bza)4(pyz)]n,"Porous material, physical forces, single-crystal",,"1. J. Am. Chem. Soc. 2010, 132, 2862-2863.","77 K, 1.0 bar: 1.5 wt%.",,Solvothermal method,['http://www.hydrsm.csdb.cn/chuqing/00776g1.png']
"[Zn4O(2,6-ndc)(btb)4/3(def)16(H2O)9/2]",DUT-6,"Porous material, physical forces, single-crystal","Cubic, (Pm-3n) a = 30.245 (4) Å, alpha = 90 deg. b = 30.245 (4) Å, beta = 90 deg. c = 30.245 (4) Å, gamma = 90 deg.""","1. Angew. Chem. Int. Ed. 2009, 48, 9954-9957.","77 K, 60 bar: 60 mg/g (5.64 wt%)",,Solvothermal method,"['http://www.hydrsm.csdb.cn/chuqing/00773g1.png', 'http://www.hydrsm.csdb.cn/chuqing/00773g2.png']"
MIL-100(Al)/Pd,MIL-100(Al)/Pd,"Porous material, physical forces, single-crystal",,"1. J. Am. Chem. Soc. 2010, 132, 2991-2997.","77 K, 4 MPa: 1.3 wt%; 298 K, 4 MPa: 0.35 wt%.",,Solvothermal method,['http://www.hydrsm.csdb.cn/chuqing/00775g1.png']
Co2(ad)2(CO2CH3)2 �2DMF� 0.5H2O,Bio-MOF-11,"Porous material, physical forces, single-crystal","Tetragonal, (I41/a) a = 15.4355(18) Å, alpha = 90 deg. b = 15.4355(18) Å, beta = 90 deg. c = 22.775(5) Å, gamma = 90 deg.","1. J. Am. Chem. Soc. 2010, 132, 38-39.","77 K, 1.0 bar: 1.5 wt%.",,Solvothermal method,"['http://www.hydrsm.csdb.cn/chuqing/00774g1.png', 'http://www.hydrsm.csdb.cn/chuqing/00774g2.png', 'http://www.hydrsm.csdb.cn/chuqing/00774g3.png']"
CY800AN + 7.7 wt.% N,CY800AN + 7.7 wt.% N,,,"1. J. Am. Chem. Soc. 2009, 131, 16493�16499.","77 K, 20 bar: 4.1 wt.%.",,chemical vapor deposition (CVD),[]
CXFAET,CXFAET,,,"1. J. Am. Chem. Soc. 2009, 131, 16493�16499.","77 K, 20 bar: 6.3 wt.%.",,combination of liquid impregnation (LI) and chemical vapor deposition (CVD),[]
Ti0.7Zr0.5V0.2Mn0.1Ni1.7,Ti0.7Zr0.5V0.2Mn0.1Ni1.7,,"C15 Laves, NiTi, Cubic","1. Int. J. Hydrogen Energy, 2007, 32, 1050-1058.","323 K, 170 mAh/g",,Inductive melting,['http://www.hydrsm.csdb.cn/chuqing/00750g1.png']
Ti0.7Zr0.5V0.2Mn0.4Ni1.4,Ti0.7Zr0.5V0.2Mn0.4Ni1.4,,"C14 Laves, hexagonal P63/mmc a = 4.9195 Å, c = 8.0102 Å NiTi, Cubic a = 3.0281 Å","1. Int. J. Hydrogen Energy, 2007, 32, 1050-1058.","323 K, 230 mAh/g",,Inductive melting,['http://www.hydrsm.csdb.cn/chuqing/00749g1.png']
Ti0.7Zr0.5V0.2Mn0.7Ni1.1,Ti0.7Zr0.5V0.2Mn0.7Ni1.1,,"C14 Laves, hexagonal P63/mmc a = 4.9247 Å, c = 8.0172 Å NiTi, Cubic a = 3.0241 Å","1. Int. J. Hydrogen Energy, 2007, 32, 1050-1058.","323 K, 240 mAh/g",,Inductive melting,['http://www.hydrsm.csdb.cn/chuqing/00748g1.png']
V54Ti20.5Cr18.1Fe6.4Mn1,V54Ti20.5Cr18.1Fe6.4Mn1,,"V-based BCC, Cubic Mn Ti-Mn-based","1. Mater. Sci. Eng. A, 2007, 459, 204-208.","298 K, 4 MPa, 2.5 wt%",,Arc melting,[]
Ti0.7Zr0.5V0.2Mn1.0Ni0.8,Ti0.7Zr0.5V0.2Mn1.0Ni0.8,,"C14 Laves, hexagonal P63/mmc a = 4.9322 Å, c = 8.0348 Å NiTi, Cubic a = 3.0205 Å","1. Int. J. Hydrogen Energy, 2007, 32, 1050-1058.","323 K, 325 mAh/g",,Inductive melting,['http://www.hydrsm.csdb.cn/chuqing/00747g1.png']
V54.3Ti20.5Cr18.1Fe6.4Mn0.7,V54.3Ti20.5Cr18.1Fe6.4Mn0.7,,"V-based BCC, Cubic Mn","1. Mater. Sci. Eng. A, 2007, 459, 204-208.","298 K, 4 MPa, 3.1 wt%",,Arc melting,[]
Ti0.7Zr0.5V0.2Mn1.4Ni0.4,Ti0.7Zr0.5V0.2Mn1.4Ni0.4,,"C14 Laves, hexagonal P63/mmc a = 4.9181 Å, c = 8.0587 Å NiTi, Cubic a = 2.9938 Å","1. Int. J. Hydrogen Energy, 2007, 32, 1050-1058.","323 K, 400 mAh/g",,Inductive melting,['http://www.hydrsm.csdb.cn/chuqing/00746g1.png']
V54.7Ti20.5Cr18.1Fe6.4Mn0.3,V54.7Ti20.5Cr18.1Fe6.4Mn0.3,,"V-based BCC, Cubic","1. Mater. Sci. Eng. A, 2007, 459, 204-208.","298 K, 4 MPa, 3.5 wt%",,Arc melting,['http://www.hydrsm.csdb.cn/chuqing/00743g1.png']
V54Ti20.5Cr18.1Fe6.4Ni1.0,V54Ti20.5Cr18.1Fe6.4Ni1.0,,"V-based BCC, Cubic FeCr""","1. Mater. Sci. Eng. A, 2007, 459, 204-208.","298 K, 4 MPa, 2.7 wt%",,Arc melting,[]
V54.5Ti20.5Cr18.1Fe6.4Ni0.5,V54.5Ti20.5Cr18.1Fe6.4Ni0.5,,"V-based BCC, Cubic FeCr","1. Mater. Sci. Eng. A, 2007, 459, 204-208.","298 K, 4 MPa, 3.2 wt%",,Arc melting,[]
CX700ET,CX700ET,,,"1. J. Am. Chem. Soc. 2009, 131, 16493�16499.","77 K, 20 bar: 5.1 wt.%.",,combination of liquid impregnation (LI) and chemical vapor deposition (CVD),[]
CY700ET,CY700ET,,,"1. J. Am. Chem. Soc. 2009, 131, 16493�16499.","77 K, 20 bar: 4.7 wt.%.",,combination of liquid impregnation (LI) and chemical vapor deposition (CVD),[]
CYFAET,CYFAET,,,"1. J. Am. Chem. Soc. 2009, 131, 16493�16499.","77 K, 20 bar: 4.5 wt.%.",,combination of liquid impregnation (LI) and chemical vapor deposition (CVD),[]
CM900AN + 6.2 wt.% N,CM900AN + 6.2 wt.% N,,,"1. J. Am. Chem. Soc. 2009, 131, 16493�16499.","77 K, 20 bar: 4.5 wt.%.",,chemical vapor deposition (CVD),[]
CMFAET,CMFAET,,,"1. J. Am. Chem. Soc. 2009, 131, 16493�16499.","77 K, 20 bar: 6.9 wt.%.",,combination of liquid impregnation (LI) and chemical vapor deposition (CVD),[]
CM850AN + 6.3 wt.% N,CM850AN + 6.3 wt.% N,,,"1. J. Am. Chem. Soc. 2009, 131, 16493�16499.","77 K, 20 bar: 5.4 wt.%.",,chemical vapor deposition (CVD),[]
CM800AN + 6.5 wt.% N,CM800AN + 6.5 wt.% N,,,"1. J. Am. Chem. Soc. 2009, 131, 16493�16499.","77 K, 20 bar: 5.7 wt.%.",,chemical vapor deposition (CVD),[]
Carbon + 0.75 wt.% H2O/THF,Carbon + 0.75 wt.% H2O/THF,,,"1. Int. J. hydrogen energy 2009, 34, 8583-8588.","270 K, 163 bar: 0.646 wt.%.",,soft-template technique,[]
CM750AN + 4.7 wt.% N,CM750AN + 4.7 wt.% N,,,"1. J. Am. Chem. Soc. 2009, 131, 16493�16499.","77 K, 20 bar: 6.4 wt.%.",,chemical vapor deposition (CVD),[]
Carbon + 0.5 wt.% H2O/THF,Carbon + 0.5 wt.% H2O/THF,,,"1. Int. J. hydrogen energy 2009, 34, 8583-8588.","270 K, 163 bar: 0.747 wt.%.",,soft-template technique,[]
Zn4O(NO2-BDC)1.19((C3H5O)2-BDC)1.07((C7H7O)2-BDC)0.74,MTV-MOF-5-EHI,"Porous material, physical forces, single-crystal",,"1. Science 2010, 327, 845-850.","77K, 1 atm: 156 cm3/g",,Solvothermal method,[]
Zn4O(BDC)1.52((C3H5O)2-BDC)0.73((C7H7O)2-BDC)0.75,MTV-MOF-5-AHI,"Porous material, physical forces, single-crystal",,"1. Science 2010, 327, 845-850.","77K, 1 atm: 189 cm3/g",,Solvothermal method,[]
Zn4O(BDC)2.13((C7H7O)2-BDC)0.87,MTV-MOF-5-AI,"Porous material, physical forces, single-crystal",,"1. Science 2010, 327, 845-850.","77K, 1 atm: 177 cm3/g (a) 137 cm3/g (b) 130 cm3/g (c)",,Solvothermal method,[]
Zn4O(BDC)2.04((C3H5O)2-BDC)0.96,MTV-MOF-5-AH,"Porous material, physical forces, single-crystal",,"1. Science 2010, 327, 845-850.","77K, 1 atm: 172 cm3/g",,Solvothermal method,[]
Zn4O(BDC)1.83((Cl)2-BDC)1.17,MTV-MOF-5-AD,"Porous material, physical forces, single-crystal",,"1. Science 2010, 327, 845-850.","77K, 1 atm: 101 cm3/g",,Solvothermal method,[]
Zn4O(BDC)1.86(Br-BDC)1.14,MTV-MOF-5-AC,"Porous material, physical forces, single-crystal","Monoclinic, (C2/m) a = 31.6131(7) Å, alpha = 90 deg. b = 18.252 Å, beta = 125.26 deg. c = 18.252 Å, gamma = 90 deg.","1. Science 2010, 327, 845-850.","77K, 1 atm: 122 cm3/g",,Solvothermal method,[]
Zn4O(BDC)1.35((CH3)2-BDC)1.65,MTV-MOF-5-AF,"Porous material, physical forces, single-crystal",,"1. Science 2010, 327, 845-850.","77K, 1 atm: 140 cm3/g",,Solvothermal method,[]
Zn4O(BDC)1.98(C4H4-BDC)1.02,MTV-MOF-5-AG,"Porous material, physical forces, single-crystal",,"1. Science 2010, 327, 845-850.","77K, 1 atm: 139 cm3/g",,Solvothermal method,[]
Zn4O(BDC)2.13(NO2-BDC)0.87,MTV-MOF-5-AE,"Porous material, physical forces, single-crystal",,"1. Science 2010, 327, 845-850.","77K, 1 atm: 132 cm3/g",,Solvothermal method,[]
Zn4O(BDC)1.92(NH2-BDC)1.08,MTV-MOF-5-AB,"Porous material, physical forces, single-crystal",,"1. Science 2010, 327, 845-850.","77K, 1 atm: 133 cm3/g",,Solvothermal method,[]
V54.7Ti20.5Cr18.1Fe6.4Ni0.3,V54.7Ti20.5Cr18.1Fe6.4Ni0.3,,"V-based BCC, Cubic","1. Mater. Sci. Eng. A, 2007, 459, 204-208.","298 K, 4 MPa, 3.5 wt%",,Arc melting,[]
Zr0.5Co0.5Fe2,Zr0.5Co0.5Fe2,,"C14 Laves, hexagonal P63/mmc a = 4.831 Å, c = 15.874 Å","1. J. Alloys Compd., 2007, 438, 106-109.","303 K, 60 bar, 2.75 (H/M)",,Arc melting,['http://www.hydrsm.csdb.cn/chuqing/00737g1.png']
V54.9Ti20.5Cr18.1Fe6.4Ni0.1,V54.9Ti20.5Cr18.1Fe6.4Ni0.1,,"V-based BCC, Cubic","1. Mater. Sci. Eng. A, 2007, 459, 204-208.","298 K, 4 MPa, 3.5 wt%",,Arc melting,['http://www.hydrsm.csdb.cn/chuqing/00739g1.png']
Zr0.8Co0.2Fe2,Zr0.8Co0.2Fe2,,"C14 Laves, hexagonal P63/mmc a = 4.854 Å, c = 15.901 Å","1. J. Alloys Compd., 2007, 438, 106-109.","303 K, 60 bar, 3.1 (H/M)",,Arc melting,['http://www.hydrsm.csdb.cn/chuqing/00734g1.png']
MmNi3.66Co0.74Mn0.41Al0.18,MmNi3.66Co0.74Mn0.41Al0.18,,"LaNi5 hexagonal, P6/mmm (191) a = 4.988 Å, c = 4.08 Å","1. J. Alloys Compd., 2007, 438, 298-302.","298 K, 10 atm, 1.7 (H/M)",,Arc melting,['http://www.hydrsm.csdb.cn/chuqing/00738g1.png']
Zr0.7Co0.3Fe2,Zr0.7Co0.3Fe2,,"C14 Laves, hexagonal P63/mmc a = 4.846 Å, c = 15.891 Å","1. J. Alloys Compd., 2007, 438, 106-109.","303 K, 60 bar, 2.95 (H/M)",,Arc melting,['http://www.hydrsm.csdb.cn/chuqing/00735g1.png']
Zr0.6Co0.4Fe2,Zr0.6Co0.4Fe2,,"C14 Laves, hexagonal P63/mmc a = 4.839 Å, c = 15.883 Å","1. J. Alloys Compd., 2007, 438, 106-109.","303 K, 60 bar, 2.75 (H/M)",,Arc melting,['http://www.hydrsm.csdb.cn/chuqing/00736g1.png']
La1.4Mg0.6Ni7.0,La1.4Mg0.6Ni7.0,,"(La, Mg)2Ni7 hexagonal, P63/mmc (194) a = 5.028 Å, c = 24.074 Å (La,Mg)Ni3 rhombohedral R3-m (166) a = 5.031 Å, c = 24.202 Å","1. J. Alloys Compd., 2007, 439, 181-188.","293 K, 5 atm, 1.44 wt%",,Inductive melting,['http://www.hydrsm.csdb.cn/chuqing/00733g1.png']
La1.5Mg0.5Ni7.0,La1.5Mg0.5Ni7.0,,"(La, Mg)2Ni7 hexagonal, P63/mmc (194) a = 5.037 Å, c = 24.206 Å LaNi5 hexagonal, P6/mmm (191) a = 5.016 Å, c = 3.980 Å","1. J. Alloys Compd., 2007, 439, 181-188.","293 K, 5 atm, 1.55 wt%",,Inductive melting,['http://www.hydrsm.csdb.cn/chuqing/00732g1.png']
LaNi3.55Mn0.4Al0.3Co0.75,LaNi3.55Mn0.4Al0.3Co0.75,,"LaNi5 hexagonal, P6/mmm (191) a = 5.067 Å, c = 4.043 Å","1. J. Alloys Compd. 2007, 440, 323-327.","Room temperature, 294 mAh/g",,Inductive melting,[]
CeNi4Zr,CeNi4Zr,,"LaNi5 hexagonal, P6/mmm (191) a = 4.921 Å, c = 4.021 Å","1. J. Alloys Compd. 2007, 440, 84-88.","293 K, 32 bar, 4.0 (H/M)",,Arc melting,['http://www.hydrsm.csdb.cn/chuqing/00716g1.png']
CeNi3Zr2,CeNi3Zr2,,"LaNi5 hexagonal, P6/mmm (191) a = 4.968 Å, c = 4.027 Å","1. J. Alloys Compd. 2007, 440, 84-88.","293 K, 31 bar, 4.3 (H/M)",,Arc melting,['http://www.hydrsm.csdb.cn/chuqing/00717g1.png']
La0.7Mg0.3Ni3.5 + Ti0.17Zr0.08V0.35Cr0.1Ni0.3,La0.7Mg0.3Ni3.5 + Ti0.17Zr0.08V0.35Cr0.1Ni0.3,,"(La,Mg)Ni3 rhombohedral R3-m (166) LaNi5 hexagonal, P6/mmm (191) LaNi orthorhombic, Cmcm C14 Laves, hexagonal V-based BCC, Cubic","1. Electrochim. Acta, 2007, 52, 6700-6706.","303 K, 319.9 mAh/g",,Inductive melting + ball milling,"['http://www.hydrsm.csdb.cn/chuqing/00720g1.png', 'http://www.hydrsm.csdb.cn/chuqing/00720g2.png']"
LaNi3.55Mn0.4Al0.3Co0.4Fe0.35,LaNi3.55Mn0.4Al0.3Co0.4Fe0.35,,"LaNi5 hexagonal, P6/mmm (191) a = 5.075 Å, c = 4.053 Å","1. J. Alloys Compd. 2007, 440, 323-327.","Room temperature, 194 mAh/g",,Inductive melting,[]
La1.6Mg0.4Ni7.0,La1.6Mg0.4Ni7.0,,"(La, Mg)2Ni7 hexagonal, P63/mmc (194) a = 5.041 Å, c = 24.298 Å LaNi5 hexagonal, P6/mmm (191) a = 5.016 Å, c = 3.980 Å","1. J. Alloys Compd., 2007, 439, 181-188.","293 K, 5 atm, 1.15 wt%",,Inductive melting,['http://www.hydrsm.csdb.cn/chuqing/00731g1.png']
La0.7Mg0.3Ni2.8Co0.5,La0.7Mg0.3Ni2.8Co0.5,,"Ce2Ni7-type La3Mg(Ni,Co)14 a = 5.0376(4) Å, c = 24.198(2) Å PuNi3-type La2Mg(Ni,Co)9 a = 5.0451(9) Å, c = 24.336(3) Å Pr5Co19-type La4Mg-(Ni,Co)19 a = 5.0383(3) Å, c = 32.199(2) Å","1. Scrip. Mater. 2007, 57, 545-548.","333 K, 2.5 MPa, 1.05 (H/M)",,annealed at 1223 K for 5 h,['http://www.hydrsm.csdb.cn/chuqing/00714g1.png']
La0.75Mg0.25Ni3.0Co0.5,La0.75Mg0.25Ni3.0Co0.5,,"Ce2Ni7-type La3Mg(Ni,Co)14 a = 5.0376(4) Å, c = 24.198(2) Å PuNi3-type La2Mg(Ni,Co)9 a = 5.0451(9) Å, c = 24.336(3) Å Pr5Co19-type La4Mg-(Ni,Co)19 a = 5.0383(3) Å, c = 32.199(2) Å","1. Scripta Materialia 2007, 57, 545-548.","333 K, 2.5 MPa, 1.02 (H/M)",,annealed at 1223 K for 5 h,['http://www.hydrsm.csdb.cn/chuqing/00715g1.png']
La0.7Mg0.3Ni2.45Co0.75Mn0.1Al0.2,La0.7Mg0.3Ni2.45Co0.75Mn0.1Al0.2,,"(La,Mg)Ni3 rhombohedral R3-m (166) a = 5.075 Å, c = 24.878 Å LaNi5 hexagonal, P6/mmm (191) a = 5.056 Å, c = 4.038 Å","1. Int. J. Hydrogen Energy, 2007, 32, 2949-2956.","303 K, 366.4 mAh/g",,Inductive melting,['http://www.hydrsm.csdb.cn/chuqing/00702g1.png']
La0.65Pr0.05Mg0.3Ni2.45Co0.75Mn0.1Al0.2,La0.65Pr0.05Mg0.3Ni2.45Co0.75Mn0.1Al0.2,,"(La,Mg)Ni3 rhombohedral R3-m (166) a = 5.072 Å, c = 24.860 Å LaNi5 hexagonal, P6/mmm (191) a = 5.055 Å, c = 4.033 Å","1. Int. J. Hydrogen Energy, 2007, 32, 2949-2956.","303 K, 361.3 mAh/g",,Inductive melting,[]
La0.67Mg0.33Ni2.5Co0.5,La0.67Mg0.33Ni2.5Co0.5,,"Ce2Ni7-type La3Mg(Ni,Co)14 a = 5.0376(4) Å, c = 24.198(2) Å PuNi3-type La2Mg(Ni,Co)9 a = 5.0451(9) Å, c = 24.336(3) Å Pr5Co19-type La4Mg-(Ni,Co)19 a = 5.0383(3) Å, c = 32.199(2) Å","1. Scrip. Mater. 2007, 57, 545-548.","333 K, 2.5 MPa, 0.98 (H/M)",,annealed at 1223 K for 5 h,['http://www.hydrsm.csdb.cn/chuqing/00713g1.png']
La1.3CaMg0.7Ni8.1(Al0.5W0.5)0.9,La1.3CaMg0.7Ni8.1(Al0.5W0.5)0.9,,"(La,Mg)Ni3 rhombohedral R3-m (166) a = 5.099 Å, c = 24.955 Å LaNi5 hexagonal, P6/mmm (191) a = 5.017 Å, c = 4.004 Å W a = 3.613 Å","1. Int. J. Hydrogen Energy, 2007, 32, 2488-2493.","303 K, 317.6 mAh/g",,Inductive melting,['http://www.hydrsm.csdb.cn/chuqing/00712g1.png']
La0.60Pr0.10Mg0.3Ni2.45Co0.75Mn0.1Al0.2,La0.60Pr0.10Mg0.3Ni2.45Co0.75Mn0.1Al0.2,,"(La,Mg)Ni3 rhombohedral R3-m (166) a = 5.071 Å, c = 24.849Å LaNi5 hexagonal, P6/mmm (191) a = 5.049 Å, c = 4.032 Å""","1. Int. J. Hydrogen Energy, 2007, 32, 2949-2956.","303 K, 358.9 mAh/g",,Inductive melting,[]
La1.3CaMg0.7Ni8.4(Al0.5W0.5)0.6,La1.3CaMg0.7Ni8.4(Al0.5W0.5)0.6,,"(La,Mg)Ni3 rhombohedral R3-m (166) a = 5.095 Å, c = 24.971 Å LaNi5 hexagonal, P6/mmm (191) a = 5.021 Å, c = 3.996 Å","1. Int. J. Hydrogen Energy, 2007, 32, 2488-2493.","303 K, 344.4 mAh/g",,Inductive melting,['http://www.hydrsm.csdb.cn/chuqing/00711g1.png']
MgNi-CoB,MgNi-CoB,,amorphous structure,"1. Int. J. Hydrogen Energy, 2007, 32, 2836-2842.","Room temperature, 235.74 mAh/g",,Mechanical alloying,['http://www.hydrsm.csdb.cn/chuqing/00701g1.png']
